Repository: hacker-fab/gitbook

---

description: HackerFab DIY Low-Cost Atomic Layer Deposition (ALD) Tool
---

## Bill of Materials

A complete list of parts and components used in making the DIY ALD system can be found [here](https://docs.google.com/spreadsheets/d/197pMBbWlABzj44jjp_owc5-I_hZhAVBunhPJlZiwtF0/edit?usp=sharing).

#### **Material Considerations**

Compatibility with the precursors and byproducts produced during reaction are important to consider when selecting components for the delivery system. For our given precursors the chemical groups for which we checked compatibility are: 1) ability to handle pyrophoric materials, 2) ability to resist corrosion due to water vapor, 3) compatibility with methane (by p

File: fab-toolkit/deposition/diy-ald/may-2025-cmu-update.md (part 1 of 4)
---
description: >-
  This page contains information about the state of the ALD project as of May
  2025. This is the most recent update for the project.
---

# May 2025 CMU Update



<figure><img src="../../../.gitbook/assets/image (317).png" alt=""><figcaption><p>System Overview</p></figcaption></figure>



## Chamber Design

<figure><img src="../../../.gitbook/assets/image (311).png" alt=""><figcaption></figcaption></figure>

### System Overview

\[[CAD](https://cad.onshape.com/documents/7ee2eb132a53c20e147786ae/w/a1a9a4d3e3e80d670aab28a3/e/e9a50fd75355fdbb5b7d6de7)]

<figure><img src="https://lh7-rt.googleusercontent.com/docsz/AD_4nXfaWCcgAIjl72hmGu-gzR7gHQfJZ7z8wfi6TzOFEgVCGHpdtIQfNG0n6cNXh0Tf_UOkzaiF72VsgcKSHaKNfZZs7jWqb2znFWPfrdGAzQiJuwWdR75qxlfaFdR5VNwD4oxv83VP2Q?key=0yv7cNf9kF1HwBI-vcOYzIFr" alt=""><figcaption><p>ALD System.<br>Left: Precursor Delivery, Right: Chamber, Bottom: Stand</p></figcaption></figure>

The chamber itself is designed around a modular vacuum chamber cube from Ideal Vacuum. Internally, the chamber contains a heater for the wafers being coated, and is designed to be compatible with our precursors (TMIn, TDMASn). Gas I/O is done through a ¼” Swagelok fitting (input) and a KF25 fitting (output). The chamber is equipped with a pressure gauge and an electrical feedthrough for the substrate heater. It is also designed to allow a QCM system created specifically for ALD.

**Specifications**

| Specification of Interest         | Target Value |
| --------------------------------- | ------------ |
| Max. Wafer Diameter               | 4 in.        |
| Max. Substrate Heater Temperature | 450 °C       |
| Base Chamber Pressure             | 10 mTorr     |
| Process Chamber Pressure          | 200 mTorr    |
| Substrate Heater Accuracy         | ± 2.2 °C     |
| Substrate Heater Precision        | ± 1.0 °C     |

### Chamber Construction

\[[CAD](https://cad.onshape.com/documents/b59aeb795d7659348dbc8153/w/3f293847662e2a2c0ebcf8a0/e/d3c67d8c8d88313be5b7af2f)]

#### Chamber Body

<figure><img src="https://lh7-rt.googleusercontent.com/docsz/AD_4nXeDcbAkXuB6lxLFiJZhhfo0uoLQDofvxnRUy1DwBlqzUs9MWoohPRH85HzZhM-KNwsOtqYOhxvjj6xCUoS2WqDoimkycZ75lT9WEV-rk3Z6dpnb5JnU2qYoJTDFCi3qCUHo8vhhwg?key=0yv7cNf9kF1HwBI-vcOYzIFr" alt=""><figcaption><p>Chamber Wall Net.<br>Front face on bottom, Top face in center</p></figcaption></figure>

The base of the chamber is an Ideal Vacuum 9x9x9 modular chamber cube. The face breakdown is as follows:

| Side(s)     | Face Type      |
| ----------- | -------------- |
| Back, Right | Blank          |
| Left        | 4x KF16 Flange |
| Top, Bottom | 1x KF25 Flange |

Chamber faces should be installed following Ideal Vacuum’s chamber [face installation guidelines](https://www.idealvac.com/files/manuals/Cube-Plate-Installation-Manual.pdf).

As purchased, the faces are sealed using Viton O-rings, however Viton is incompatible with the precursor gases for ITO deposition. As such, it is crucial to replace the Viton with a sealing material that will be compatible with the process gases. Aflas was chosen for its relatively low cost (for materials in its class) and as it is one of the more available of the materials that would be suitable.

Our O-Rings are supplied by AllORings.com, but any supplier would be acceptable provided that the sizing is correct. The specific O-Ring dimensions are as follows:

| Purpose              | Qty. | I.D.   | Thickness | AS568 Size |
| -------------------- | ---- | ------ | --------- | ---------- |
| KF25 Centering Rings | 5    | 1.100” | 0.210”    | \*-320     |
| KF16 Centering Rings | 4    | 0.725” | 0.210”    | \*-314     |
| Chamber Faces        | 6    | 8.484” | 0.139”    | \*-268     |
| Throttle Valve       | 1    | 0.609” | 0.139”    | \*-208     |

### Feedthroughs and Gas I/O

Below is a complete list of all hookups used in our ALD chamber:

| Feedthrough           | Face   |
| --------------------- | ------ |
| KF25 to ¼” Swagelok   | Top    |
| KF16 Power and K-Type | Right  |
| KF16 Pressure Gauge   | Right  |
| KF16 Blank (x2)       | Right  |
| KF25 90° Elbow        | Bottom |

Each chamber port should be fitted with the relevant feedthrough, a properly sized centering ring, and properly sized bulkhead clamps. Follow the [guidelines for KF construction given by Ideal Vacuum](https://www.idealvac.com/files/manuals/Common_Vacuum_Fittings-Selection_and_Assembly_Guide.pdf) for installation.

The KF25 elbow (gas output) leads to the chamber via the following assembly:

<figure><img src="https://lh7-rt.googleusercontent.com/docsz/AD_4nXcWO5uRBo9Zpeydq4HObdY8hT7EHhU2sTVMMidPp_j3DkuA-MZpe15-wlYTd2FWlsPNRa0J-8ywOL0uDuXUIkTZ9IK8mD95hRFKhKSUSF2rX1JXim2C119xl_zH0ziHbk66M86zVw?key=0yv7cNf9kF1HwBI-vcOYzIFr" alt=""><figcaption></figcaption></figure>

All fittings are KF25. The assembly, top to bottom is as follows:

| KF25 90° Elbow              |
| --------------------------- |
| KF25 Manual Butterfly Valve |
| KF25 Bellows                |
| Dry Scroll Vacuum Pump      |

There are KF25 centering rings at each junction, and aside from the connection to the chamber itself, all junctions use KF25 hinge clamps. Though we have not gone far into the process development phase, it is worth noting that we found the butterfly valve to be unnecessary for regulating pressure, given our pump and mass flow controller (MFC). Instead, our process pressure is reached directly using the MFC while constantly running the pump with the throttle valve in the completely open position.

### &#x20;Substrate Heater

\[[CAD](https://cad.onshape.com/documents/b59aeb795d7659348dbc8153/w/3f293847662e2a2c0ebcf8a0/e/d3c67d8c8d88313be5b7af2f)]

<figure><img src="https://lh7-rt.googleusercontent.com/docsz/AD_4nXf1F-fUlXcy997SbG3R4wN7f026Y58MbCya4E88ns9L-YNGNRJjnFe93nggu4tzFtFHXdrccwVj5wDMSWviSsJ3x6FFa8KCM8nycRY3GoUcEPYXxZ0w1DUDpf_dnhjcjoee5P2BZw?key=0yv7cNf9kF1HwBI-vcOYzIFr" alt=""><figcaption><p>Substrate Heater and Mount</p></figcaption></figure>

#### Heater Mount

\[[CAD](https://drive.google.com/file/d/1z-0HSyYYLtOniOATOHGpbgsGaMygphjz/view?usp=drive_link)]

The heater mount is quite simple, consisting of a bent sheet of aluminum and ball bearings for alignment. The purpose of the aluminum is relatively self explanatory, it provides a sturdy mounting point to connect the heater module to the chamber body. The purpose of the ball bearings requires a bit of explanation.

The primary purpose of the heating module is to heat only the chips, and not the rest of the chamber, which is rated for a maximum operating temperature of 150°C. Because of this, we require a method of keeping the heater thermally insulated from the walls of the chamber while also maintaining rigid mounting. The mount uses concepts of minimum constraint design to allow the heater to mount in a repeatable and accurate way, while also ignoring the need for any screws or other mounting hardware.&#x20;

The lower structural plate of the heater module has 3 slots, each of which provides 2 points of contact to the heater. 6 points of contact constrains all 6 degrees of freedom and keeps the heater in place. A diagram is below.

| ![](https://lh7-rt.googleusercontent.com/docsz/AD_4nXcSeO-k8mene99Lm_sT1ZzY74UrwztpP22i69XE9sRMQFZ6po6A5f-O44rrjKk3EkrtcxWCoiCSrGWxm5wo-Y-1x3U3EifLrvQwhoapOFGXewZU096A6iNGV7EPLd5OcVkWlDzzbQ?key=0yv7cNf9kF1HwBI-vcOYzIFr) | ![](https://lh7-rt.googleusercontent.com/docsz/AD_4nXdXAmnliG2OWyLqABKMGcxG0MXC8PLc1OVrTBNSL-FXF__2vvtuXrR2GmAj1j1p17By36qC6qrPt0BalKGsxBL25HZO3lsXK5_jvxr7XunSUqs9FxtrA_LVGMVN8iRqCF4aSa47Wg?key=0yv7cNf9kF1HwBI-vcOYzIFr) |
| --------------------------------------------------------------------------------------------------------------------------------------------------------------------------------------------------------------------------- | --------------------------------------------------------------------------------------------------------------------------------------------------------------------------------------------------------------------------- |
| _Lower structural plates with slots_                                                                                                                                                                                        | _Mounting bracket with ball bearings_                                                                                                                                                                                       |

The ball bearings themselves are made of silicon nitride. This material was chosen for its low thermal conductivity (\~10 W/mK) and compatibility with our precursors, as well as the ability to source it from McMaster-Carr.

#### Heater Module

The heating module consists of 3 major components: structural plates, machined from sheet aluminum, electrical insulation plates made from Aluminum Nitride, and a heating element made from nichrome wire.

<figure><img src="https://lh7-rt.googleusercontent.com/docsz/AD_4nXe7gXasPbV5wPSWn1Zeuoma0sITTkXcrVs2wYF6YypxT3jhHce3Il02R5g5rFHR8pEjzqHXKiQeysITsSDWMEOOm2GA70F62h8lHUMFj9Ec996L_AVVkYUH5pvXP9hKM_ao09PaxQ?key=0yv7cNf9kF1HwBI-vcOYzIFr" alt=""><figcaption><p>Heater Module Stackup</p></figcaption></figure>



#### Structural Plates

The upper and lower plates of the heater module are mainly for structural support and heat transfer. The upper plate provides a strong and flat resting place for chips during coating and the lower plate reinforces the module and allows it to interface with the mount. The current design revision has two 4.5 inch diameter by 0.1 inch thickness plates with the upper plate having countersunk holes for the mounting bolts (to allow the wafer to sit flat on the surface) and the lower plate having alignment features for the mount.

| ![](https://lh7-rt.googleusercontent.com/docsz/AD_4nXcXcnRbiB9qITs7xaadLngiMqH3pLMf-iGlBji9NIn1pE9Pop-YIqUaErx-zIXDM6GpCHs_Q8sXz4glMt_4ZBN3xs08tvWwij77hlouixJW5zsYz9Je2ZXL_tKlZAAQpCyZrytueA?key=0yv7cNf9kF1HwBI-vcOYzIFr) | ![](https://lh7-rt.googleusercontent.com/docsz/AD_4nXcSeO-k8mene99Lm_sT1ZzY74UrwztpP22i69XE9sRMQFZ6po6A5f-O44rrjKk3EkrtcxWCoiCSrGWxm5wo-Y-1x3U3EifLrvQwhoapOFGXewZU096A6iNGV7EPLd5OcVkWlDzzbQ?key=0yv7cNf9kF1HwBI-vcOYzIFr) |
| --------------------------------------------------------------------------------------------------------------------------------------------------------------------------------------------------------------------------- | --------------------------------------------------------------------------------------------------------------------------------------------------------------------------------------------------------------------------- |
| _Upper Structural Plate_                                                                                                                                                                                                    | _Lower Structural Plate_                                                                                                                                                                                                    |

#### Heating Element

<figure><img src="https://lh7-rt.googleusercontent.com/docsz/AD_4nXfjVndwWpgB7zEeY7C9OuD7XVKand_21J1Iwl0Q2C7pVyCp9_irE-1y64RAQ6IypQk3LuXDFWoEIbK0booiFObiTTyZzvaAjZjOa9CnuIt2ByfHMfvhhUR9K15zwBhAmV5oqYIhvA?key=0yv7cNf9kF1HwBI-vcOYzIFr" alt=""><figcaption><p>Heating Wire Layout</p></figcaption></figure>

The heating element is a single line of 20 AWG nichrome wire, laid out in a serpentine pattern, as above. The length needed is approximately 20 inches. Nichrome wire was chosen as an easy resistive heating material which is also compatible with our precursors.

#### Insulation Plates

Since the heating element is nichrome, mounting the wire directly to the aluminum structural plate would cause a short circuit. Traditional mounting methods use standoffs and rely primarily on radiative and convective heating, however since the element will be working under vacuum, we are unable to rely on convective heating. For this reason, we desire a secondary plate which is electrically insulating but thermally conductive.

Our initial efforts used Boron Nitride plates, though these were found to be unsuitable due to relatively low strength and high coefficient of thermal expansion causing fractures as the wire is heated. Aluminum Nitride (AlN) is used as an alternative material in our case. A comparison of properties is below:

| Aluminum (Reference) | Value    |
| -------------------- | -------- |
| Thermal Conductivity | 237 W/mK |
| Boron Nitride        | Value    |
| Thermal Conductivity | 30 W/mK  |
| Aluminum Nitride     | Value    |
| Thermal Conductivity | 120 W/mK |

### Characterization

In order to understand the thermal and electrical characteristics of the substrate heater, a combination of experimental and computational/theoretical techniques was employed. As previously mentioned, the initial design used Boron Nitride (BN) as the insulating agent. Upon the first experimental testing of the device, the BN disks cracked. This motivated work to understand why this cracking occurred.

Prior to getting into results, it is worth discussing the failure modes that we are concerned with. The hypothesized mode of failure for the BN disks was thermal expansion based stress formation. These stresses can form in one of two ways, “steady-state” stress formation, and “transient” stress formation.&#x20;

#### **Steady-State Stress**

Steady state stress formation occurs due to differences in CTEs between components, as uniform expansion across the entire part causes stress formation when one material “desires” to expand more than it is allowed to expand.

The radial direction is simpler as it is unconstrained, so we can begin with it. The critical dimensions are the distance between the screws and the diameter of the ceramic plate. In the AlN system, so long as the distance between the screws remains larger than the diameter of the disk, there will not be stress concentration, as the disk is simply held captive by its position between four screws, rather than being rigidly coupled to them.

The screws are effectively moved by the aluminum structural plates, so we can assume that the relevant quantities here are the CTE of the AlN and Al. The CTE of Al (23.5 × 10-6K-1) is greater than the CTE of AlN (5.6 × 10−6K−1). This implies that we will not have stress buildup in the radial direction for the AlN system.

Unlike the new heater, the Boron Nitride disks were rigidly coupled to the screws via mounting holes. This indicates that stress concentrations can be tensile or compressive, again depending on the relevant CTEs. Again, the CTE of Al (23.5 × 10−6 K−1) is greater than the CTE of BN (6.0 × 10−6 K−1), so the rigid coupling implies tensile stress formation.

The strain on the BN disk is effectively dictated by the Al disk because of the larger magnitude CTE, and the rigid coupling implies that the strain on the Al will be equal to the strain on the BN. Therefore:

<figure><img src="../../../.gitbook/assets/image (300).png" alt=""><figcaption></figcaption></figure>

Thus, for some change in temperature T, the stress induced in the BN will be:

<figure><img src="../../../.gitbook/assets/image (296).png" alt=""><figcaption></figcaption></figure>

Which gives a critical temperature deviation of:

<figure><img src="../../../.gitbook/assets/image (297).png" alt=""><figcaption></figcaption></figure>

We can then substitute the actual values:

| Al     | 23.5 × 10-6 K-1 |
| ------ | --------------- |
| BN     | 6.0 × 10-6 K-1  |
| EBN    | 19.5 × 109 Pa   |
| max,BN | 83.3 × 106 Pa   |

And calculate a critical temperature deviation of:

&#x20;

<figure><img src="../../../.gitbook/assets/image (298).png" alt=""><figcaption></figcaption></figure>

The axial direction is marginally more complicated. The upper and lower surfaces of the plates are secured using stainless steel screws, which effectively limits the axial expansion and causes a concentration of compressive stress in the AlN. Assuming the screws have an initial length ![](<../../../.gitbook/assets/image (299).png>), a CTE of ![](<../../../.gitbook/assets/image (301).png>), and an initial stress of 0 Pa, an application of some Delta T would result in a lengthening of the screws to:

<figure><img src="../../../.gitbook/assets/image (302).png" alt=""><figcaption></figcaption></figure>

The sum of the lengths of the other components must equal ![](<../../../.gitbook/assets/image (303).png>), which can be stated as:

<figure><img src="../../../.gitbook/assets/image (304).png" alt=""><figcaption></figcaption></figure>

We can assume that the actual expansion of each component will be based off of its CTE, with all geometry scaling in length by an “effective temperature”, and the remaining “desired” expansion going into stress formation. This gives:

<figure><img src="../../../.gitbook/assets/image (305).png" alt=""><figcaption></figcaption></figure>

Solving for Delta T\_eff as a function of T gives:

<figure><img src="../../../.gitbook/assets/image (306).png" alt=""><figcaption></figcaption></figure>

We can then use the effective temperature to determine the stress formation in the Aluminum Nitride:

<figure><img src="../../../.gitbook/assets/image (307).png" alt=""><figcaption></figcaption></figure>

Which can then be solved for the critical temperature deviation Delta T\_crit:

<figure><img src="../../../.gitbook/assets/image (308).png" alt=""><figcaption></figcaption></figure>

Substituting in the actual material properties:

| Al      | 23.5 × 10-6 K-1 |
| ------- | --------------- |
| AlN     | 5.6 × 10-6 K-1  |
| EAlN    | 348 × 109 Pa    |
| max,AlN | 1.97 × 109 Pa   |
| wire    | 14.0 × 10-6 K-1 |
| screw   | 18.4 × 10-6 K-1 |

Gives a critical temperature deviation of ![](<../../../.gitbook/assets/image (309).png>)

The steady state results explain not only why the BN exhibited cracking (tensile stress formation in the radial direction), but also give a good upper bound for the new, AlN disks.

**Transient Stress Formation**

Unlike steady state stress formation, which results from uniform expansion across the entire part, transient stress formation results from non-uniform temperature distributions that arise during heating. Simulations in ANSYS were used to determine if this was a major contributing factor to the BN cracking, simulating the heater using the Transient Thermal Analysis and Transient Structural Analysis modes in ANSYS Mechanical. It was found that there was minimal contribution of this mode to the cracking behavior of the disks.

#### Heater Module QCM

In order to accommodate a Quartz Crystal Microbalance (QCM) for in-situ thickness measurements, and to reduce the cost to build, a second version of the substrate heater has been designed and is currently in the fabrication process. The only modifications are to the geometry of the structural and insulation plates, controls, heating element geometry/parameters, and the heater mount are all identical. The second iteration of both plates are shown below:

| ![](https://lh7-rt.googleusercontent.com/docsz/AD_4nXdaOZvtWnyq34TyvPrAR72zHMFUFvcvMxxKrtbz-gwlKjLGR3QgFgQBTSJboUQUUM3OmyUzWRJMSHWZ9XN359PjMQIJAsxQhepPf691xV3bPxugia0nCCYnwAm-Hn80ZsJ-si6SSg?key=0yv7cNf9kF1HwBI-vcOYzIFr) | ![](https://lh7-rt.googleusercontent.com/docsz/AD_4nXcaZPxloH9PqW3U5-SLkz26pk0NkpnGePzp1szefGPZTHK_W9-LxVvEOz9PFYlc_FDqFiQ1uvcsUn89EgbTyoI-L3r2JtFIVaRJhoXiaBqzBY0XwmXEe0TGXKmEHTXNnX1zAWyliQ?key=0yv7cNf9kF1HwBI-vcOYzIFr) |
| --------------------------------------------------------------------------------------------------------------------------------------------------------------------------------------------------------------------------- | --------------------------------------------------------------------------------------------------------------------------------------------------------------------------------------------------------------------------- |
| _Upper Structural Plate_                                                                                                                                                                                                    | _Lower Structural Plate_                                                                                                                                                                                                    |

The primary modifications made are:

1. Change of the base shape from circular to rectangular. This accommodates the new AlN plates, which are square rather than circular.
2. Introduction of a large notch on one side of the heater. This is the mounting location for the QCM. A custom bracket would need to be designed and machined to thermally couple the QCM to the heater.
3. Longer slot for thermocouple on the lower plate
4. Registration marks to show users where chips should be placed on the surface.

#### Insulation Plates 

To reduce costs, the 4” ⌀ x 0.1” thick circular plates which were used in version 1 are replaced with 114 mm x 114 mm x 1 mm sheets. The original disks were sourced from Heeger materials for $220 each, while the new sheets were sourced from Amazon for $81 each. This yields an effective reduction in cost of $278 with the new design. While the heater module is still by no means cheap, reducing system costs has obvious advantages for reproducibility.

### Heater Controls

\
Our substrate heater is run using a 10A, constant current power supply which is switched using a relay. When the circuit is closed, the system draws approximately 100W. Below is a plot of temperature vs time when running at 100W power input, noting time to reach temperature for various times of interest.

<figure><img src="https://lh7-rt.googleusercontent.com/docsz/AD_4nXdsPEWKBTBxjg5y5axy7u_QUX9abWanEJ30f0mzCn9Tl1OpZt5fMWk3sRUXlfPemh3uSMuvtWLUXe4zXlZC7Ts8lP1fsgl-DCDoU5uWhYhGjvbChkNnNCL40-73bmxg2hqrQHsMnA?key=0yv7cNf9kF1HwBI-vcOYzIFr" alt=""><figcaption></figcaption></figure>

The maximum heating rate that can be achieved using these input parameters is 19.2 °C/min, with a maximum temperature of approximately 480 °C due to radiative losses. It is worth noting that using the current chamber design, it is unlikely to be safe to run the heater above 300 °C for extended periods of time. The low thermal conductivity of the viewing window causes a large temperature increase which quickly approaches the maximum operating temperature of the chamber. During characterization tests, the window temperature was measured externally at 90 °C after only a few minutes as 480 °C, suggesting not only a higher internal temperature but that we would expect failure of the seals under prolonged operation. Various control schemes were tried to determine the best achievable precision of the device. Though rigorous tuning was not done, results of the most promising parameters are presented below.

| Control Scheme       | Parameters                      | Precision          |
| -------------------- | ------------------------------- | ------------------ |
| Bang-Bang            | N/A                             | -0.32 °C/ +0.48 °C |
| Proportional Control | Kp = 250 °C-1 (maps from 0-255) | -0.75 °C/ +0.95 °C |

More testing would be needed to ensure long term stability (multiple hours) of both control methods, but I would recommend the use of bang-bang control, given its low deviation from the target temperature.

### &#x20;Chamber Stand

\[[CAD](https://cad.onshape.com/documents/cef0fc4881307fd1ddd9ede2/w/f768bdfc0d2c56c26eb4d39e/e/db2632b4254887b21da7cac0?renderMode=0\&uiState=680920249895492a95cc7861)]

<figure><img src="https://lh7-rt.googleusercontent.com/docsz/AD_4nXf7maWE1rZLM40m5m-DmDuBa_WW6Y-xDfSrybkENErXLNLNmO8_luqitzfAdl6FywaDhQe7kelWTpe9tmdRiyvSdQgoYO0OL7ff8Ay3UzhMq7waQiOTWD2urB9MnnGICTN7a3Ws2A?key=0yv7cNf9kF1HwBI-vcOYzIFr" alt=""><figcaption></figcaption></figure>

In order to keep the precursor delivery system and the vacuum chamber positioned the same way relative to one another at all times, a simple aluminum extrusion frame is being built which is sized to fit both systems and allow for easy alignment. The primary considerations for this design are:

* Keep the precursor delivery cabinet and the chamber rigidly mounted on some structure
* Lift the chamber from the ground to allow the gas outlet line to pass
* Construct the stand from proper materials

Aluminum T-Slot extrusion is a very common method to construct such frames, being modular and easy to source. We chose 1010 imperial extrusion (dimensions 1” x 1”) to keep consistency with the mounting hardware built into the vacuum chamber, though a similar design could easily be made from other sizes of extrusion. All corners are connected using corner blocks or brackets (external or internal corners respectively) and bolted to the extrusion using either tapped holes in either end of each section or T-Nuts.

#### Bill Of Materials (Chamber)

Below is a list of relevant parts for each subsystem up to this point. Since this project is still a work in progress, it is somewhat subject to change.

| Item                                                            | Qty.        | Supplier         | Part No.                                                                                                                                                                                                                                                                                                                                                                                                                                                                                                                                                                                                                             |
| --------------------------------------------------------------- | ----------- | ---------------- | ------------------------------------------------------------------------------------------------------------------------------------------------------------------------------------------------------------------------------------------------------------------------------------------------------------------------------------------------------------------------------------------------------------------------------------------------------------------------------------------------------------------------------------------------------------------------------------------------------------------------------------ |
| **Vacuum Chamber**                                              | <p><br></p> | <p><br></p>      | <p><br></p>                                                                                                                                                                                                                                                                                                                                                                                                                                                                                                                                                                                                                          |
| Blank Flange, KF16                                              | 3           | Ideal Vacuum     | [P101202](https://www.idealvac.com/Blank-Flange-KF-16-Vacuum-Fittings-ISO-KF-Flange-Size-NW-16-Stainless-Steel/en-us/pp/P101202)                                                                                                                                                                                                                                                                                                                                                                                                                                                                                                     |
| Ideal Vacuum Chamber Door Hinge                                 | 1           | Ideal Vacuum     | [P106868](https://www.idealvac.com/Ideal-Vacuum-Cube/pp/P106868)                                                                                                                                                                                                                                                                                                                                                                                                                                                                                                                                                                     |
| Ideal Vacuum Cube, 9x9 Vacuum Chamber Plate, 1x KF25            | 2           | Ideal Vacuum     | [P109593](https://www.idealvac.com/Ideal-Vacuum-Cube-9x9-Vacuum-Chamber-Plate-With-One-Each-KF-25-\(NW-25\)-Pumping-or-Feedthrough-Port/en-us/pp/P109593)                                                                                                                                                                                                                                                                                                                                                                                                                                                                            |
| Ideal Vacuum Cube 9x9 Vacuum Chamber Plate, Blank               | 2           | Ideal Vacuum     | [P109590](https://www.idealvac.com/Ideal-Vacuum-Cube-9x9-in-Vacuum-Chamber-Blank-Plate-Without-Flanged-Ports-6061-T6-Aluminum-Alloy/en-us/pp/P109590)                                                                                                                                                                                                                                                                                                                                                                                                                                                                                |
| Ideal Vacuum Cube, 9x9 Vacuum Chamber Plate, 4x KF16            | 1           | Ideal Vacuum     | [P109596](https://www.idealvac.com/en-us/Ideal-Vacuum-Cube-9x9-Vacuum-Chamber-Plate-With-4-KF-16-\(NW-16\)-Pumping-of-Feedthrough-Ports/pp/P109596)                                                                                                                                                                                                                                                                                                                                                                                                                                                                                  |
| Ideal Vacuum Cube 9x9 Vacuum Chamber Plate, 3/8" Tempered Glass | 1           | Ideal Vacuum     | [P109976](https://www.idealvac.com/Ideal-Vacuum-Cube-Viewing-Window-Plate-Assembly-for-9x9-Vacuum-Chamber-38-Tempered-Glass/pp/P109976)                                                                                                                                                                                                                                                                                                                                                                                                                                                                                              |
| Ideal Vacuum Cube Hardware Kit                                  | 1           | Ideal Vacuum     | [P109824](https://www.idealvac.com/Ideal-Vacuum-Cube-Hardware-Kit/pp/P109824)                                                                                                                                                                                                                                                                                                                                                                                                                                                                                                                                                        |
| Ideal Vacuum Cube 9x9x9 Aluminum Vacuum Chamber Frame           | 1           | Ideal Vacuum     | [P109589](https://www.idealvac.com/en-us/Ideal-Vacuum-Cube-9-x-9-x-9-in-Aluminum-Vacuum-Chamber-Frame/pp/P109589)                                                                                                                                                                                                                                                                                                                                                                                                                                                                                                                    |
| Bulkhead Clamp, KF16                                            | 4           | Ideal Vacuum     | [P104598](https://www.idealvac.com/en-us/Bulkhead-Clamp-Flange-KF-16-Vacuum-Fittings-ISO-KF-Flange-Size-NW-16-Aluminum/pp/P104598)                                                                                                                                                                                                                                                                                                                                                                                                                                                                                                   |
| Bulkhead Clamp, KF25                                            | 2           | Ideal Vacuum     | [P104599](https://www.idealvac.com/en-us/Bulkhead-Clamp-Flange-KF-25-Vacuum-Fittings-ISO-KF-Flange-Size-NW-25-Aluminum/pp/P104599)                                                                                                                                                                                                                                                                                                                                                                                                                                                                                                   |
| Ideal Vacuum Chamber Door Bolts                                 | 2           | Ideal Vacuum     | [P107936](https://www.idealvac.com/Ideal-Vacuum-Cube-Quick-Knob-Assembly/pp/P107936)                                                                                                                                                                                                                                                                                                                                                                                                                                                                                                                                                 |
| Centering Ring, KF16                                            | 4           | Ideal Vacuum     | [P101242](https://www.idealvac.com/en-us/Centering-Ring-KF-16-Vacuum-Fittings-ISO-KF-Flange-Size-NW-16-Stainless-Steel-Viton-O-Ring/pp/P101242)                                                                                                                                                                                                                                                                                                                                                                                                                                                                                      |
| Centering Ring, KF25                                            | 6           | Ideal Vacuum     | [P101243](https://www.idealvac.com/Centering-Ring-KF-25-Vacuum-Fittings-ISO-KF-Flange-Size-NW-25-Stainless-Steel-Viton-O-ring/en-us/pp/P101243)                                                                                                                                                                                                                                                                                                                                                                                                                                                                                      |
| Hinge Clamp, KF25                                               | 2           | Ideal Vacuum     | [P101199](https://www.idealvac.com/en-us/Hinge-Clamp-KF-25-Vacuum-Fittings-ISO-KF-Flange-Size-NW-25-Aluminum/pp/P101199)                                                                                                                                                                                                                                                                                                                                                                                                                                                                                                             |
| 90 Degree Elbow, KF25                                           | 1           | Ideal Vacuum     | [P101225](https://www.idealvac.com/en-us/Elbow-90-KF-25-Vacuum-Fittings-ISO-KF-Flange-Size-NW-25-Stainless-Steel/pp/P101225)                                                                                                                                                                                                                                                                                                                                                                                                                                                                                                         |
| 24 in. Vacuum Bellows, KF25                                     | 1           | Kurt J Lesker    | [MH-QF-B36](https://www.lesker.com/newweb/flanges/bellows_kf_hydraulicallyformed.cfm?pgid=standard)                                                                                                                                                                                                                                                                                                                                                                                                                                                                                                                                  |
| Thermocouple and Power Feedthough, KF16                         | 1           | Ideal Vacuum     | [P108066](https://www.idealvac.com/en-us/Electrical-Thermocouple-and-Power-Feedthrough-Type-K-5KV-30A-UHV-Rated-118-in-dia-KF16/pp/P108066)                                                                                                                                                                                                                                                                                                                                                                                                                                                                                          |
