Repository: hacker-fab/gitbook

---
description: the first open-source semiconductor fab.
layout:
  width: default
  title:
    visible: false
  description:
    visible: false
  tableOfContents:
    visible: true
  outline:
    visible: true
  pagination:
    visible: false
  metadata:
    visible: true
  tags:
    visible: true
  actions:
    visible: true
  anchors:

visible: true
---

# Hacker Fab Documentation



<figure><img src=".gitbook/assets/Hacker Fab_Black w lilac.png" alt="" width="563"><figcaption></figcaption></figure>

<table data-view="cards"><thead><tr><th align="center"></th><th data-hidden data-card-target data-type="content-ref"></th><th data-hidden data-card-cover data-type="files"></th></tr></thead><tbody><tr><td align="center">discord.</td><td><a href="https://discord.gg/HFb3FKAxuX">https://discord.gg/HFb3FKAxuX</a></td><td></td></tr><tr><td align="center">github.</td><td><a href="https://github.com/hacker-fab">https://github.com/hacker-fab</a></td><td></td></tr><tr><td align="center">x.</td><td><a href="https://x.com/TheHackerFab">https://x.com/TheHackerFab</a></td><td></td></tr></tbody></table>

## <mark style="color:purple;">intro.</mark>

Our Goals:

1. Make a DIY version of every nanofabrication tool
2. Get there with collaborative open source hardware

Nanofabrication labs are expensive and inaccessible. Even STEM students at "prestigious institutions" have limited - if any - access to nanofabrication tools. Chips run our world. Everyone deserves access to the tools that make them.

---
description: >-
  This sputtering system was designed, built, proven, and documented by students
  at the CMU Hacker Fab. It is the first sputtering system built within the
  Hacker Fab network.
cover: ../../../.gitbook/assets/IMG_7049.jpg

coverY: 266.6676916987451
---

# ⚡ DIY RF Sputtering Chamber



<figure><img src="../../../.gitbook/assets/IMG_7063.jpg" alt=""><figcaption></figcaption></figure>

## Subpage links

{% embed url="https://docs.hackerfab.org/home/fab-toolkit/deposition/diy-rf-sputtering-chamber/bom" %}

{% embed url="https://docs.hackerfab.org/home/fab-toolkit/deposition/diy-rf-sputtering-chamber/build-instructions" %}

{% embed url="https://docs.hackerfab.org/home/fab-toolkit/deposition/diy-rf-sputtering-chamber/sop" %}

{% embed url="https://docs.hackerfab.org/home/fab-toolkit/deposition/diy-rf-sputtering-chamber/testing-film-characterization-and-initial-process-dev-in-support-of-cmos" %}

{% embed url="https://docs.hackerfab.org/home/fab-toolkit/deposition/diy-rf-sputtering-chamber/add-ons-and-wip" %}

## Preface

Questions - Jay Kunselman

At the CMU Hacker Fab, we started building an RF sputtering Chamber in the Fall 2024. The build were finalized Spring of 2025.

The sputtering project was originally initiated to support the development of a reliable DIY CMOS process. For context, the NMOS process as of F24 relies on buying p-type wafers which already have a clean gate oxide grown on the substrate, and a polysilicon gate contact deposited on top, providing a fab quality gate stack which is further processed into NMOS integrated circuits (ICs). For CMOS ICs, n-type wells are needed within the p-type substrate, and these wells cannot be doped while the gate oxide and polysilicon gate contact are present on the wafer/substrate surface. Thus, to create a CMOS process, the n-wells would have to be doped **before** depositing a gate oxide and gate contact. Therefore, the fab needs to be capable of depositing a high quality gate oxide and gate contact, instead of buying wafers with the gate stack already present. The gate oxide and its interfaces are the most sensitive parts of a transistor, as they are sensitive to small amounts of contamination, and small concentrations of thin film and interfacial defects. For example, to grow a high quality gate oxide of SiO2 requires a remarkably pure environment since ionic contamination at those temperature is extremely mobile, and can ruin the gate oxide.

After assessing the feasibility of creating high quality gate stacks through various methods, we landed on sputtering as the best tool for our situation; a fab that exists in non-clean room. We chose RF sputtering, as it is capable of depositing almost any material, including high-K dielectrics. Additionally, the vacuum environment of the sputtering chamber is likely to produce higher purity films than if we attempted to create a high purity furnace for growing oxides.&#x20;

The initial materials chosen for the sputter gate stack were Aluminum oxide (twice the dielectric constant of SiO2) as the gate oxide and aluminum as the gate contact. The aluminum oxide is to be deposited via a reactive process, by flowing in O2 during the sputtering process, and using an Al target.

## Goal Specifications

#### Machine

* <1E-7 torr base pressure ✅
* 100 watts 14 MHz RF power with >90% impedance matching ✅
* Stable plasma down to 5 millitorr Ar ✅ (3 millitorr lowest achieved)
* .5 - 8" adjustable throw distance ✅

File: fab-toolkit/deposition/diy-rf-sputtering-chamber-cmu/README.md
---
description: >-
  This sputtering system was designed, built, proven, and documented by students
  at the CMU Hacker Fab. It is the first sputtering system built within the
  Hacker Fab network.
cover: ../../../.gitbook/assets/IMG_7049.jpg
coverY: 266.6676916987451
---

# ⚡ DIY RF Sputtering Chamber



<figure><img src="../../../.gitbook/assets/IMG_7063.jpg" alt=""><figcaption></figcaption></figure>

## Subpage links

{% embed url="https://docs.hackerfab.org/home/fab-toolkit/deposition/diy-rf-sputtering-chamber/bom" %}

{% embed url="https://docs.hackerfab.org/home/fab-toolkit/deposition/diy-rf-sputtering-chamber/build-instructions" %}

{% embed url="https://docs.hackerfab.org/home/fab-toolkit/deposition/diy-rf-sputtering-chamber/sop" %}

{% embed url="https://docs.hackerfab.org/home/fab-toolkit/deposition/diy-rf-sputtering-chamber/testing-film-characterization-and-initial-process-dev-in-support-of-cmos" %}

{% embed url="https://docs.hackerfab.org/home/fab-toolkit/deposition/diy-rf-sputtering-chamber/add-ons-and-wip" %}

## Preface

Questions - Jay Kunselman

At the CMU Hacker Fab, we started building an RF sputtering Chamber in the Fall 2024. The build were finalized Spring of 2025.

The sputtering project was originally initiated to support the development of a reliable DIY CMOS process. For context, the NMOS process as of F24 relies on buying p-type wafers which already have a clean gate oxide grown on the substrate, and a polysilicon gate contact deposited on top, providing a fab quality gate stack which is further processed into NMOS integrated circuits (ICs). For CMOS ICs, n-type wells are needed within the p-type substrate, and these wells cannot be doped while the gate oxide and polysilicon gate contact are present on the wafer/substrate surface. Thus, to create a CMOS process, the n-wells would have to be doped **before** depositing a gate oxide and gate contact. Therefore, the fab needs to be capable of depositing a high quality gate oxide and gate contact, instead of buying wafers with the gate stack already present. The gate oxide and its interfaces are the most sensitive parts of a transistor, as they are sensitive to small amounts of contamination, and small concentrations of thin film and interfacial defects. For example, to grow a high quality gate oxide of SiO2 requires a remarkably pure environment since ionic contamination at those temperature is extremely mobile, and can ruin the gate oxide.

After assessing the feasibility of creating high quality gate stacks through various methods, we landed on sputtering as the best tool for our situation; a fab that exists in non-clean room. We chose RF sputtering, as it is capable of depositing almost any material, including high-K dielectrics. Additionally, the vacuum environment of the sputtering chamber is likely to produce higher purity films than if we attempted to create a high purity furnace for growing oxides.&#x20;

The initial materials chosen for the sputter gate stack were Aluminum oxide (twice the dielectric constant of SiO2) as the gate oxide and aluminum as the gate contact. The aluminum oxide is to be deposited via a reactive process, by flowing in O2 during the sputtering process, and using an Al target. This process selection allows for the use of a single target, and allows for the deposition of both the gate oxide and gate contact in a single sputtering run, which helps avoid contamination of the gate oxide, since it is covered with aluminum before venting the chamber and exposing the wafer to potential contamination.&#x20;

Si - Al2O3 to Si gate stack:

&#x20;pros

* High-k dielectric
* Single target needed if reactive sputtering is used
* Allows for immediate protection of gate oxide (which is very contamination sensitive)
* Cheap sputtering target material

cons

* Of all the metals, Al is particularly sensitive to oxygen contamination, and pre-sputtering/target cleaning. So, our system will have to be able to delivery extremely pure Ar, and a very clean vacuum environment to achieve conductive aluminum

## Goal Specifications

#### Machine

* <1E-7 torr base pressure ✅
* 100 watts 14 MHz RF power with >90% impedance matching ✅
* Stable plasma down to 5 millitorr Ar ✅ (3 millitorr lowest achieved)
* .5 - 8" adjustable throw distance ✅
* \>10nm/minute deposition rate for Al at 3" throw distance ❌ (experiencing \~2.5 nm/min at 100 watts 3" throw)
* Balanced magnetron magnetic field ❓
* <1 sccm O2 flow accuracy ✅
* <1 sccm Ar flow accuracy ✅
* Actuatable substrate shield ✅
* Air cooled magnetron ✅
* 2 simultaneous process gasses ✅
* View port ✅
* Entire system machinable with only a drill press ✅

#### Thin films

* Al2O3 measured dielectric constant >6 ✅
* Al2O3 surface roughness <5nm ✅
* Al resistivity of <4E-6 ohm-cm ✅



## Chamber + Integrated Air Cooled Magnetron&#x20;

{% embed url="https://cad.onshape.com/documents/9b37f3bdb20664244f2f9c10/w/2cb1a33f5f5ef24c0f8f9cdc/e/f2ac309f15103b1f1225eb56?renderMode=0&uiState=69c4908298c729a5b1bc7023" %}

<figure><img src="../../../.gitbook/assets/image (65).png" alt=""><figcaption></figcaption></figure>

<figure><img src="../../../.gitbook/assets/IMG_7007.jpg" alt=""><figcaption></figcaption></figure>

#### Concept Diagrams

<figure><img src="../../../.gitbook/assets/Untitled presentation (4).png" alt=""><figcaption><p>Chamber</p></figcaption></figure>

<figure><img src="../../../.gitbook/assets/Untitled presentation (5).png" alt=""><figcaption><p>Air Cooled Magnetron</p></figcaption></figure>



## Power Supply

The power supply consists of a 100W Radio transceiver, an antenna tuner, and a switching DC power supply to power the radio. The radio supplies a 14 MHz sine wave at 100 watts into an antenna tuner. The antenna tuner uses selectable inductors and a variable capacitor to tune the impedance of the system, and the output is connected to the magnetron via UHF cable.

The antenna tuner achieves 90-95% impedance matching, delivering 90-95 watts of forward power.

<div><figure><img src="../../../.gitbook/assets/IMG_7072.jpg" alt=""><figcaption></figcaption></figure> <figure><img src="../../../.gitbook/assets/IMG_7067.jpg" alt=""><figcaption></figcaption></figure> <figure><img src="../../../.gitbook/assets/IMG_7012.jpg" alt=""><figcaption></figcaption></figure></div>

## Testing/Verification

* Chamber reaches 8.6E-8 hPa base pressure
* Highly conductive Al films have been sputtered
* Insulating reactively Sputtered Al2O3 films have been sputtered
* Further characterization of films is actively being pursued

<figure><img src="../../../.gitbook/assets/unnamed (1).png" alt=""><figcaption><p>Glass microscope slide with Al sputtered onto it</p></figcaption></figure>

## Future/Pending Work

* Replace radio with signal generator and amplifier
* Build our own tuner/matching network (as it is literally just an inductor and variable capacitor)
* DIY substrate heater
* DIY QCM
* Automation/controls
* More film characterization, and experimentation with various target materials

## Lessons Learned

Many failures occurred over two iterations of the power supply and chamber. A more detailed collection and description of these is yet to be uploaded.

## Contacts

#### Primary Contacts

* Jay Kunselman
* Rahim Malik

#### Additional Contributors

* Matthew Moneck
* Marina Wang
* Shayaan Gandhi
* Meadow Webster
* Rachel Lewis
* Ayan Ghosh

## Misc. Images

<div><figure><img src="../../../.gitbook/assets/IMG_7087.jpg" alt=""><figcaption></figcaption></figure> <figure><img src="../../../.gitbook/assets/IMG_7088.jpg" alt=""><figcaption></figcaption></figure> <figure><img src="../../../.gitbook/assets/IMG_7041.jpg" alt=""><figcaption></figcaption></figure> <figure><img src="../../../.gitbook/assets/IMG_7042.jpg" alt=""><figcaption></figcaption></figure> <figure><img src="../../../.gitbook/assets/IMG_7043.jpg" alt=""><figcaption></figcaption></figure> <figure><img src="../../../.gitbook/assets/IMG_7021.jpg" alt=""><figcaption></figcaption></figure> <figure><img src="../../../.gitbook/assets/IMG_7024.jpg" alt=""><figcaption></figcaption></figure> <figure><img src="../../../.gitbook/assets/IMG_7029.jpg" alt=""><figcaption></figcaption></figure> <figure><img src="../../../.gitbook/assets/IMG_7037.jpg" alt=""><figcaption></figcaption></figure> <figure><img src="../../../.gitbook/assets/IMG_7030.jpg" alt=""><figcaption></figcaption></figure> <figure><img src="../../../.gitbook/assets/IMG_7034.jpg" alt=""><figcaption></figcaption></figure> <figure><img src="../../../.gitbook/assets/IMG_7020.jpg" alt=""><figcaption></figcaption></figure> <figure><img src="../../../.gitbook/assets/IMG_7023.jpg" alt=""><figcaption></figcaption></figure> <figure><img src="../../../.gitbook/assets/IMG_7038.jpg" alt=""><figcaption></figcaption></figure> <figure><img src="../../../.gitbook/assets/IMG_7033.jpg" alt=""><figcaption></figcaption></figure> <figure><img src="../../../.gitbook/assets/IMG_7025.jpg" alt=""><figcaption></figcaption></figure></div>

File: fab-toolkit/deposition/diy-rf-sputtering-chamber-cmu/build-instructions.md
---
icon: bolt-lightning
---

# Build Instructions

## Top and Bottom Plates

![](<../../../.gitbook/assets/imagesimage28 (1).png>) ![](../../../.gitbook/assets/imagesimage30.png)

Both the top and bottom plates are fabricated from the 9” diameter, ½” thick Al disks. Both are most easily machined with CNC, however can be machined with just a drill press if CNC is not available. In the case you use the drill press, use a 3D printer to create a 2D template of each face of the top and bottom plates which can then be securely placed on the top/bottom plates for precise placement of both blind and through holes. Additionally, if a CNC is not available, hole saws will have to be used with the drill press to create the wide opening in the middle of both plates. In the case of the bottom plate, the hole does not have to be as large as specified in the CAD for the system to operate effectively. The opening was made large simply to ensure efficient pump downs.

The top middle opening of the top plate (where the magnetron will eventually go) is set to have 2.55” diameter in the CAD. The alumina Washer (2.5” Diameter) (which surrounds the magnetron inside the chamber) is meant to slide into that hole. That alumina washer from McMaster can deviate from the 2.5” spec. The one we ordered ended up being \~2.55” in diameter. So you must order the Alumina washer first, and measure its diameter before machining the top plate. This ensures the top plate magnetron hole has enough clearance for the alumina washers to fit. In our case, we machined the top plate before realizing the need for the alumina washers in the final design. So the Alumina washer had to be carefully shaven down on the outer perimeter (using the diam grit hole saw mentioned later). This was extremely difficult and should be avoided.

> **Important:** Order the alumina washer first and measure its diameter before machining the top plate.

The CAD designates the correct hole diameter and depth for each blind hole which will need to have threads tapped. The intended thread size for each blind hole are labeled below. In the CMU build, all threads were hand tapped.

![](<../../../.gitbook/assets/imagesimage11 (1) (1).png>) ![](../../../.gitbook/assets/imagesimage33.png)

![](<../../../.gitbook/assets/imagesimage2 (2).png>) ![](<../../../.gitbook/assets/imagesimage12 (1) (1).png>)

As shipped, the disks from McMaster have a corrugated surface which is not suitable as sealing surfaces. A local metal supplier can probably provide you these disks with a smoother surface, and maybe even polish them for you. If you end up with the poor quality surfaces like we did at CMU, you will need to smooth and planarize them. We did this by putting them on a lathe to shave off a new surface. This surface was directly used as an effective UHV sealing surface with a viton gasket. Note that we only did this for the sides sealing to the chamber pyrex cylinder, whereas the other side was polished with the hand drill polishing kit. The hand drill polishing kit was used wet to sand the sealing surfaces at each KF16 bulk head port, and sand the magnetron hole where the magnetron gasket will go. Remember, you only actually need to smooth out the areas where an o-ring or gasket will sit, not the entire surface. We stopped at 1000 grit sandpaper (should build up from \~400 grit), as seen below. Although you can still see sanding lines, this surface was able to hold an effective UHV seal.

![](../../../.gitbook/assets/imagesimage26.jpg) ![](../../../.gitbook/assets/imagesimage35.jpg)

After all the machining and sanding, these plates will be covered in debris and machine oil. Thoroughly scrub all this off (inclining inside the holes on the UHV side of each plate) with acetone as a solvent (please do in a fume hood). Then rinse it with an IPA. The IPA removes residue left behind from the acetone. Blow dry or wipe down with particle free clean room wipes for best cleanliness. Any left behind debris or oils may prevent the system from reaching UHV levels.

## Magnetron

![](<../../../.gitbook/assets/imagesimage10 (2).png>)

The “magnetron” consists of the top copper heat sink, the steel plate/polepiece, the viton gasket, the aluminum backing plate/outer magnet holder, the target + center magnet assembly, and the alumina washers.

### Pole Piece

![](<../../../.gitbook/assets/imagesimage20 (1) (1).png>)

The pole piece is made from a 3x3” 1/16” thick plate of mild steel and the function is three fold. First, it creates a barrier between atmosphere and the UHV environment inside the chamber. For that reason, the bottom of the pole piece needs to serve as a sealing surface, and needs to be polished. Second, it holds up the target (the target has the center magnet bonded to it) due to magnet force, creating a “mag lock” mechanism for swapping targets or the outer magnet holder. Thirdly, it concentrates the magnetic field produced by the permanent magnets for a strong uniform field at the target surface.

The pole piece will have 4 through holes drilled at the corners with the dimensions below.

![](<../../../.gitbook/assets/imagesimage3 (1) (1).png>)

After drilling the holes, one side of the pole piece will need to be polished so that it can make a good seal with the Viton gasket. Note that the polished steel will quickly rust if not promptly cleaned and dried (depending on climate, this was march in Pittsburgh). In this case the sealing side was polished to near mirror like state with this kit, however as mentioned earlier, this seems to be overkill for a UHV seal with Viton gasket, and stopping at 1000 grit paper should be sufficient.

![](<../../../.gitbook/assets/imagesimage5 (1).jpg>) ![](../../../.gitbook/assets/imagesimage23.jpg)

### Gasket

![](../../../.gitbook/assets/imagesimage37.png)

The gasket forms the seal between the pole piece and the top plate. It is compressed with 4 ¼-20 PEEK screws at the corners. It is very important that PEEK screws (a type of polymer) are used to prevent shorting the pole piece to the top plate. The pole piece is electrically part of the cathode, and the top plate is to be grounded. The gasket is cut from a ⅛” thick sheet of Viton with the dimension below to match the pole piece and top plate. Do not laser cut the Viton! It technically would work, but releases toxic and corrosive HF gas which would definitely damage the laser cutter and potentially kill you. We cut ours with an Xacto knife for the outer edges and center hole. For the 4 corner holes we found of a ¼” hole punch.

![](<../../../.gitbook/assets/imagesimage8 (2).png>) ![](../../../.gitbook/assets/imagesimage6.jpg)

### Outer Magnet Holder/Backing Plate

![](<../../../.gitbook/assets/imagesimage14 (1) (1).png>)

The backing plate is meant to define the outer magnet arrangement, as well as providing a backing for the target which provides an electrical connection and a heat transfer pathway. We did not do anything to enhance the interface between target and backing plate like smoothing out the backing plate for better contact. We have not had any obvious issue with overheating after extensive deposition testing with 2” Al target and 100W RF.

The backing plate is machine from a 2” diameter ⅛” thick Al disk. With the dimensions below.

![](<../../../.gitbook/assets/imagesimage15 (1).png>) ![](../../../.gitbook/assets/imagesimage39.jpg)

The ¼” diameter ⅛” thick N42SH magnets are then permanently press fit into the outer holes. For alternate magnet arrangements a new backing plate should be made (for biasing towards balanced unbalanced magnetic flux). It is extremely important that all magnets are press fit with the same polarity ,for example all with N acing up. We press fit ours with a simple vice. Note, the vice teeth can easily dent the Aluminum, so sandwich the backing plate in between two flat plates when press fitting to avoid damage.

![](<../../../.gitbook/assets/imagesimage7 (1).jpg>)

### Target + center magnet

![](<../../../.gitbook/assets/imagesimage25 (1).png>)

The target (in our case high purity Al 2” wide ⅛” thick) needs to be bonded to the 1” diameter ⅛” thick N52SH center magnet. It is critical that the center magnet’s polarity is oriented to be opposite to the outer magnets’ polarity. This is what creates the donut shaped electric field at the target surface. This allows the target to be easily snapped in and out of the magnetron assembly due the magnetic force between the center magnet and pole piece. If you have multiple targets to run, bond a center magnet to each target for easy swapping. We bonded ours with low outgassing silver epoxy because we already had it and knew it would be good for electrical and thermal conductivity. However, that epoxy is expensive, so something like Hysol 1C (which is also low outgassing) could probably be substituted, since the target will still make electric contact to the rest of the magnetron/cathode through the backing plate. Remember that this whole assembly will get very hot, so epoxies could fail. In our build, the silver epoxy has never failed even after extensive testing.

![](<../../../.gitbook/assets/imagesimage9 (1) (1).jpg>)

### Alumina Space Fillers / Washers

![](../../../.gitbook/assets/imagesimage41.png)

The alumina space fillers are present to confine where plasma forms, and prevent deposition of metals onto the edge of the viton gasket. This is discussed more elsewhere, but without the alumina, slow lateral deposition of the metallic target onto the edge of the gasket can create a conductive path between the polepiece and top plate, creating a fuse that burns up and burns the gasket releasing toxic compounds. The alumina washers have effectively prevented this even after extensive testing.

The washers could be made from other materials and with other methods, but the sintered alumina is low outgassing, does not introduce contaminants, is tough to plasma exposure, and inexpensive. If you go with machinable ceramic (usually porous alumina) beware that the porosity may trap contaminants.

In terms of machining, the alumina washers just need to have their inner diameter expanded. The sintered alumina is really hard, so this can only be done with a diamond grit hole saw attached to the drill press. Make sure you're well centered, use a lot of clamps (preferably pad them so as not to fracture the washer). Definitely spray water on it as you cut, be patient and go slow. We cracked 1 of 2 during our attempts.

![](<../../../.gitbook/assets/imagesimage22 (1).jpg>) ![](../../../.gitbook/assets/imagesimage4.jpg)

In the final assembly two of the washers are stacked. We held them together and to the pole with a few tiny pieces of double sided polyimide tape. At the time, this design was experimental so we anticipated disassembly which is why the polyimide tape was used. However, it worked, so we never took it apart, and the tape has never failed. Hysol 1C would be a fine alternative to the tape.

## Dark Space Shield

![](<../../../.gitbook/assets/imagesimage21 (1) (1).png>)

The dark space shield was designed and built when the greater design of the chamber/magetron was still unverified. For that reason, it is not optimal, and is the best candidate for an improved design. A better dark space shield could be designed and fabricated in one single piece, however, it would likely require more complex machining which was purposefully avoided for this design.

The dark space shield is meant to control plasma formation by setting the dark space gap, i.e. the distance between the target surface and ground. Ours is made from .032” thick Al sheet, and a couple extra large washers.

The bottom sheet is cut and drilled to the dimensions below.

![](<../../../.gitbook/assets/imagesimage18 (1) (1).png>)

The washers are simply stacked, and can be added/removed to tune the dark space gap. While experimenting with this design, we just held the washers to the bottom with two pieces of polyimide tape. That worked so we never changed it, however a little Hysol 1C may be better.

## Cooling Box

![](../../../.gitbook/assets/imagesimage36.png) ![](../../../.gitbook/assets/imagesimage29.png)

The purpose of the cooling box is first to facilitate electrical connection from the power supply to the chamber. More specifically this is where ground (outer conductor on the UHF cables) connects to the top plate, and the inner conductor connects to the magnetron/cathode. Secondly, the box sets up a PC fan powered wind tunnel for cooling the magnetron. Lastly, the box creates a shield around the magnetron to make sure no one can touch it and electrocute themselves (deadly if working with DC sputtering) as well as shielding signal transmission from the RF power source.

The box is folded out of .032” thick Al sheet to the dimensions below. We cut our lines with a dremel (band saw or tin snips would probably work) and bent the sheet with a dedicated sheet metal bender. However, the Al is so thin and malleable that this could be done in a vice with some stiff plates.

![](<../../../.gitbook/assets/imagesimage13 (1) (1).png>)

Holes were made with a drill press. Make sure to clamp as near to the hole as possible since drill bits like to grab onto thin sheet and yank it upwards.

![](../../../.gitbook/assets/imagesimage16.jpg) ![](../../../.gitbook/assets/imagesimage34.jpg)

![](../../../.gitbook/assets/imagesimage38.jpg) ![](../../../.gitbook/assets/imagesimage24.jpg)

As seen above, the two small PC fans are mounted onto the inner face of each opening on the box. Make sure the fans are oriented such that they both blow in the same direction. The nylon screws must be used for mounting the fans. This is because the fans and screws but up right against the pole piece, so metallic screws would short the magnetron to ground. The reality is that the fans with screwheads coming out are a little too wide, so the box has to flex a little to get mounted onto the top plate. Also seen above is a one sided UHF part mounted on the top. That is where the power comes in. 12 Gauge copper wire is soldered to that terminal, and then the other side is soldered to a washer shaped power connector which is placed under one of the PEEK screws. This connects the UHF inner conductor to the magnetron/cathode.

## Shutter Assembly

![](../../../.gitbook/assets/imagesimage31.png)

The shutter is a very simple inexpensive way to have a mechanical feedthrough that retains a UHV seal. The idea came to us when playing with the vent screw on a separate vacuum chamber, and realized the screw could turn at least 90 degrees, and be well sealed at both ends of that 90 degree range. So, we figured you could just extend a vent screw and put a flap on it as a shutter to block deposition from the target during the critical target plasma cleaning step.

The assembly consists of a 14/-28 threaded thumb screw (finer threads allow greater angle range without decompressing the o-ring), a viton o ring, an Al flap cut form 032” thick sheet, and a KF16 end cap with ¼-28 threads machined into the center. The flap is cut to the dimensions below.

![](<../../../.gitbook/assets/imagesimage19 (1).png>)

In the final assembly, the flap is fastened on last with nuts sandwiching it to the thumb screw shaft. Ideally you tighten the thumb screw all the way before setting the shutter position, to allow for a reasonable range of movement to allow for a fully covered and fully uncovered shutter position. The thumb screw is clamped onto 1 of the 4 available bulkhead ports. The shutter has been shown to provide a high quality UHV seal in both the covered and uncovered position.

## Stand For Top Plate

We 3D printed a stand for our top plate assembly to sit on while we work on the chamber and load/unload chips. The CAD for it is here.. I would widen out the holes and make the uprights shorter if I were redoing it.

<img src="../../../.gitbook/assets/IMG_0115.jpg" alt="" width="375">

## Final Assembly

The OnShape CAD should visually describe the assembly, but it does not include the layout of the KF16 bulk head connections. Below are a few reference images of the layout at CMU.

![](../../../.gitbook/assets/imagesimage32.jpg) ![](../../../.gitbook/assets/imagesimage17.jpg) ![](../../../.gitbook/assets/imagesimage27.jpg) ![](<../../../.gitbook/assets/imagesimage1 (1).jpg>)

File: fab-toolkit/deposition/diy-rf-sputtering-chamber-cmu/film-characterization.md
---
icon: bolt-lightning
---

# Film Characterization

#### Overview

This page documents characterization of sputtered thin films of Al and Al2O3. This is in support of the development of a CMOS process that uses a Si-Al2O3-Al gate stack. The NMOS process originally developed with Hacker Fab tooling relies on procuring wafers that already have a Si-SiO2-PolySi prefabricated gate. This prevents the expansion of the NMOS process into a CMOS process. For a CMOS process, it is necessary for the gate stack to be fabricated in house with Hacker Fab tooling. Sputtering of the gate stack from just an Al target is pursued as a potential option to mitigate the risks associated with gate oxide contamination. For context, growing a SiO2 gate oxide has been considered, but abandoned due to a few challenges. The main being contamination control of the gate oxide in an open air tube furnace, contamination that can be introduced between oxide growth and metal deposition for the gate, and the added complexity of dopant pile up + depletion (discussed in the Oxidation Effects Section of "Microchip Fabrication: A Practical Guide to Semiconductor Processing by Peter Van Zant"). Overall this intended process simplifies the tooling required to tape out devices (cuts out evaporator and plasma etcher). Sputtering allows for a low contamination oxide to be deposited, which is immediately covered with a metal gate contact without the chip ever exiting the clean vacuum environment of the sputtering chamber. The choice of Al2O3 as the oxide and Al as the metal is motivated by simplified process flow it allows, and relatively inexpensive target material (Al2O3 is sputtered reactively form an Al target, then Al is sputtered immediately after from the same target, avoiding the need for a 2 target system or a target swapping). Al2O3 has favorable dielectric constant and band alignment, but there are risks related to charge traps forming at the Si-Al2O3 interface. Attempts are made to tune the process to mitigate this interface effect.

There are two distinct sections related to the sputtered Al2O3 and Al thin film documentation.

1\) Film characterization (AFM, XPS, 4 point probe, XRR, Optical imaging) under various processing conditions.

2\) CMOS process development which further charcterizes the Al2O3 as a gate oxide linked below.

{% content-ref url="../../../processes/cmos-sputtered-gate-stack-wip.md" %}
[cmos-sputtered-gate-stack-wip.md](../../../processes/cmos-sputtered-gate-stack-wip.md)
{% endcontent-ref %}

#### Deposition Methodology

All films were deposited using RF sputtering via the Hacker Fab DIY RF sputtering chamber. More details on executing the methodology below can be found in the SOP. All depositions were done with a [99.999% pure 2" 1/8" thick Al target](https://www.lesker.com/newweb/deposition_materials/depositionmaterials_sputtertargets_1.cfm?pgid=al1) and UHP O2 and/or Ar. So, Al2O3 films are dpsosited reactively, not from an Al2O3 target.

​

1. ​First 1cmx1cm chips are cleaved from SSP, p-Si 5-10ohm (100), 525 um thick wafers using a tungsten tip scribe.
2. ​Chips are cleaned with a variation of the RCA cleaning process (one of the tested variables). All beakers used are fused quartz to prevent contaminant leaching, all graduated cylinders are polypropylene. After cleaning, chips are blown dry with N2 then immediately loaded into the sputtering chamber.
3. ​The chamber is pumped down to 1.2E-7 hPa.
4. ​UHP Ar is flowed into the chamber as the pump speed is reduced to reach higher pressure for striking plasma.
5. ​Plasma is struck at 90 SCCM Ar (usually 1.6E-1 hPa) with 100W RF power with the shutter closed to prevent deposition on the chip.
6. ​Ar flow is reduced to 30 SCCM Ar, resulting in 1.2E-2 hPa, the system is left in this state for 15 minutes to plasma clean the target surface (the native oxide/nitride that forms on Al target and the contaminants that come with it are sputtered off and evacuated)
7. ​The plasma is turned off and the pump speed is returned to max speed, Ar flow is shut off. The system repumps down to 1.2E-7 hPa to ensure all liberated contaminants are evacuated.
8. ​Again pump speed is reduced while Ar is flowed, and plasma is struck. For Al films, Ar flow is reduced to the desired setpoint. For Al2O3 films, UHP O2 flow is added,and Ar flow is reduced to the desired setpoint. Plasma is left for 5 minutes with shutter closed to ensure SWR (rf power tuning parameter) has stabilized.
9. ​The shutter is opened, and the deposition timer begins. SWR retuning throughout deposition occurs as necessary
10. ​When the timer ends plasma is turned off, Ar and O2 flow shut off, and the pump turned off. The chamber is vented and the chip is retrieved.
11. ​For back to back Al2O3 then Al deposition. The chamber is not vented, instead the chamber is pumped down, and the target recleaned in between to ensure no introduction of contaminants.

O2 annealing method: For this study, a DIY heating element was added into the chamber. More details will be found in the sputtering "Add ons and WIP" page. The O2 anneal is done in a vacuum O2 environment inside the sputtering chamber. This allows the Al2O3 to be annealed in a clean environment without any exposure to outside environment between loading the sample, and covering the al2o3 film with Al). Specifically, the chamber is pumped down, then pump speed is reduced and 50SCCM of UHP O2 is flowed in to achieve 3E-2 hPa. Then the heater is tuned on for a set period of time. The chip is allowed to cool to below 50C before either retrieving or covering with an Al film.

In the following data, 12:6 15:3, 9:9, 15:0 or 30:0 indiactes the Ar:O2 flow ratio used during deposition.

## Film Characterization (Al and Al2O3)

#### Thickness/Deposition Rate Measurements

For thickness measurement, XRR and optical relfectometry was used. A great reference on the XRR technique is included below. XRR is very accurate thickness measurement technique that uses x-ray interence from the film surface and interface reflections to determine thickness. Similar but not equal to the principle of Bragg diffrction for powder XRD for measuring atmoic plane spacings.

{% file src="../../../.gitbook/assets/X-ray thin-film measurement techniques_V_X-ray reflectivity measurement.pdf" %}

<table><thead><tr><th width="92.45452880859375">Film Type</th><th width="119.81817626953125">Flow Ratio (SCCM Ar : SCCM O2)</th><th width="119.8179931640625">Deposition Time</th><th width="210.636474609375">Thickness Measurement</th><th>Deposition Rate</th></tr></thead><tbody><tr><td>Al2O3</td><td>9:9</td><td>3 hours</td><td><p>Reflectometry </p><p>(assume n = 1.6): </p><p>47.2 nm,  std = 1.8nm </p><p>(5 measurements)</p></td><td>.26 nm/min</td></tr><tr><td>Al2O3</td><td>9:9</td><td>1 hour</td><td><p>XRR: 15.1 nm </p><p>(single measurement)</p></td><td>.25 nm/min</td></tr><tr><td>Al</td><td>15:0</td><td>30 minutes</td><td><p>XRR: 74.8 </p><p>(single measurement)</p></td><td>2.49 nm/min</td></tr></tbody></table>

#### Sputtered Al Resisitivity

To measure the Al resistivty, a 150 nm thick Al film was deposited on a glass slide, then a 4 point probe measurement was used to measure sheet resistance (removes the contribution of contact resistance), from which resistivity is calcualted (resistivity = sheet ressitance \* film thickness). It is important to use a insulating susbtrate (unlike doped Si) so that the substrate doesn't cause an artificially low sheet resistance measurment. Additionally, the glass susbtrate is sufficently wide (compared to the probe spacing) to not have to add a correction factor.&#x20;

150nm was used to avoid the resistivity size effect observed in the work **"Aluminum Ultra Thin Film Grown by Physical Vapor Deposition for Solar Cell Electric Nanocontacts"** by **Abdennaceur Karoui.**&#x20;

{% file src="../../../.gitbook/assets/Aluminum Ultra Thin Film Grown by Physical Vapor Deposition for Solar Cell Electric Nanocontacts by Abdennaceur Karoui..pdf" %}

<figure><img src="../../../.gitbook/assets/image (389).png" alt="" width="375"><figcaption><p>Al film resisitivity size effect observed in <strong>"Aluminum Ultra Thin Film Grown by Physical Vapor Deposition for Solar Cell Electric Nanocontacts"</strong> by <strong>Abdennaceur Karoui.</strong></p></figcaption></figure>

Each data point below is an average of 5 measurments in the smae spot. Raw data attached below.

{% file src="../../../.gitbook/assets/4 point probe data 150nm thick Al.csv" %}

<figure><img src="../../../.gitbook/assets/image (374).png" alt=""><figcaption></figcaption></figure>

| Sample                                            | Sheet resistacne at 150nm | Resistivity at 150nm |
| ------------------------------------------------- | ------------------------- | -------------------- |
| 150nm thick Al sputtered at 4E-3 hPa (15 sccm Ar) | .229 ohm/sqaure           | 3.44E-8 ohm.m        |

#### Al and Al2O3 Surface Topology

<table><thead><tr><th width="77.8182373046875">Film</th><th width="125.81805419921875">Flow Ratio                (SCCM Ar : SCCM O2)</th><th width="146.18212890625">Deposition pressure (hPa)                         (turbo pump speed kept at 250Hz)</th><th width="120.727294921875">Deposition Time (minutes)</th><th width="122.90911865234375">RMS Surface Roughness (nm)</th><th width="308.3638916015625">AFM Image</th><th width="444.36376953125">AHM Topology Histogram</th></tr></thead><tbody><tr><td>Al2O3</td><td>25:5</td><td>1.2x10-2</td><td>60 </td><td>0.139</td><td><img src="../../../.gitbook/assets/unknown (35) (1).png" alt="" data-size="original"></td><td><img src="../../../.gitbook/assets/unknown (36) (1).png" alt=""></td></tr><tr><td>Al2O3</td><td>15:3</td><td>5.4x10-3</td><td>60</td><td>5.74</td><td><img src="../../../.gitbook/assets/unknown (37) (1).png" alt=""></td><td><img src="../../../.gitbook/assets/unknown (38) (1).png" alt=""></td></tr><tr><td>Al2O3</td><td>12:6</td><td>6.3x10-3</td><td>60</td><td>2.782</td><td><img src="../../../.gitbook/assets/unknown (43) (1).png" alt=""></td><td><img src="../../../.gitbook/assets/unknown (44) (1).png" alt=""></td></tr><tr><td>Al2O3</td><td>9:9</td><td>6.3x10-3</td><td>60</td><td>2.044</td><td><img src="../../../.gitbook/assets/unknown (45) (1).png" alt=""></td><td><img src="../../../.gitbook/assets/unknown (46) (1).png" alt=""></td></tr><tr><td>Al</td><td>30:0</td><td>1.2x10-2</td><td>30</td><td>19.833</td><td><img src="../../../.gitbook/assets/unknown (41) (1).png" alt=""></td><td><img src="../../../.gitbook/assets/unknown (42) (1).png" alt=""></td></tr><tr><td>Al</td><td>15:0</td><td>4x10-3</td><td>30</td><td>13.099</td><td><img src="../../../.gitbook/assets/unknown (39) (1).png" alt=""></td><td><img src="../../../.gitbook/assets/unknown (40) (1).png" alt=""></td></tr><tr><td>Al2O3</td><td>9:9, with post deposition O2 anneal.</td><td>6.3E-3</td><td>80</td><td>.768</td><td><img src="../../../.gitbook/assets/unknown (47) (1).png" alt=""></td><td></td></tr></tbody></table>

#### Al2O3 XPS Data

Al2O3 films, 60 minute deposition time, 250Hz pump speed.

XPS is used to understand oxidation states and composition. her only oxdidation states are analyzed from Al2p peak position. Since Al2O3 is insualting, charging occurs during XPS and chifts the measured peaks. So, this is corrected for by looking at the C-C peak position (always present on the surface of a sample exposed to air), determing how far it is from the tabulated reference, then shifting all measured peaks by that amount (in eV).

Tabulated XPS peak positions by element can be found from [ThermoFisher here](https://www.thermofisher.com/us/en/home/materials-science/learning-center/periodic-table.html).

Below is the raw data collected for XPS, and a vibe coded python notebook used for analysis and plotting.

{% file src="../../../.gitbook/assets/XPS data plotting-analysis vibe coded.ipynb" %}

{% file src="../../../.gitbook/assets/XPS data 3-20-26-20260410T184735Z-3-001.zip" %}

<figure><img src="../../../.gitbook/assets/image (370).png" alt=""><figcaption></figcaption></figure>

<figure><img src="../../../.gitbook/assets/image (372).png" alt=""><figcaption></figcaption></figure>

<figure><img src="../../../.gitbook/assets/image (373).png" alt=""><figcaption></figcaption></figure>

| Flow Ratio (SCCM Ar : SCCM O2) | Al2p Peak Position | O1s Peak Position |
| ------------------------------ | ------------------ | ----------------- |
| 15:3                           | 74.1 eV            | 531.3 eV          |
| 12:6                           | 74.2 eV            | 531.1 eV          |
| 9:9                            | 74.2 eV            | 531.1 eV          |

ThermoFisher reports the Al2p binding energy for alumium oxide to be 74.6 eV, and the O1s binding energy for aluminum oxide to be 531.1. 15:3 deviates the most from the reference.

Peak fitting still needs to be done to detmerine composition.

#### Uniformity (unassessed)

All tests have been done on 1cmx1cm chips, so uniformity has not been assessed. It is of interest to process many chips at once, which may span the area of a standard 4" wafer, so uniformity will eventually be assessed quantitatively. Qualityatviy;, it seems that there is a <2" diameter area that appears to have a similar deposition rate. Below is an image of Al2O3 sputtered about \~50nm thick (which is just as Al2O3 begins to be visible to the eye on a wafer) with a relatively short 3" throw distance on a 4" diameter wafer. There is an obvious decrease in film thickness begging about 1" from the center of the wafer.

<figure><img src="../../../.gitbook/assets/image (375).png" alt="" width="188"><figcaption></figcaption></figure>

The diameter of the dark space shield is only 1.25", which is significantly smaller than the target diameter. A wider and beveled dark space shield would certainly increase uniformity, and will be considered in the future. People replicating the chamber should also consider improving the design of the dark space shield.

#### Blister Defects

In the reactively sputtered Al2O3 films, a bubble-like defect was observed. After some research, it was determined that these types of thin film defects are called "blisters" and are essentially a bubble in the film, caused by some type of trapped gas.

Summary of blister defect observations (RCA clean with middle step HF dip)

* Only occured in Al2O3 films
* High variability in blister size (\~1-100 um in diameter) and density vhip to chip and spatially on single chips
* Almost always circular, sometimes ovular.
* Thicker films had higher blister density (some observed in 15nm films, many observed in 45nm films.

<figure><img src="../../../.gitbook/assets/image (9) (3).png" alt=""><figcaption><p>Blisters observed in 45nm thick reactively sputtered Al2O3 (9:9 flow ratio)</p></figcaption></figure>

I could not find any literature directly discussing blisters in sputtered Al2O3, however, I found some papers on trapped Ar in specific types of sputtered metal films. The images of blisters in these papers did not have similar morphology to the ones we observed, and this mechanism didn't seem to make sense given our low sputtering rates. There is a small body of literature documenting blister defects in ALD deposited thin films, which look identical to the blisters we observed. A zip file of the relevant literature collected is found below.

{% file src="../../../.gitbook/assets/Blister Defect References-20260410T224919Z-3-001.zip" %}

Below is an image from the work **"Analysis of blister formation in spatial ALD** ![](data:image/gif;base64,R0lGODlhAQABAIAAAP///wAAACH5BAEAAAAALAAAAAABAAEAAAICRAEAOw==) **for silicon surface passivation in photovoltaics"** by **L. Hennen** of blisters in ALD depsoited Al2O3.

<figure><img src="../../../.gitbook/assets/image (1) (10).png" alt=""><figcaption><p>Image from the work <strong>"Analysis of blister formation in spatial ALD  for silicon surface passivation in photovoltaics"</strong> by <strong>L. Hennen</strong> of blisters in ALD depsoited Al2O3.</p></figcaption></figure>

The blisters in ALD films are said to come from trapped species, mainly H and/or H2O which can diffuse and agglomerate at the Al2O3-Si interface. The H source is cited as being the metal organic precursors used in the ALD process. However, in sputtering there is no obvious source of H, other than what may be on the surface of the Si before any film is deposited. Based on this, it was suspected that the blister formation was surface preparation dependent. When considering surface preparation modifications to solve the blisters, the RCA clean that was being done could not be removed as it is vital for metal ion removal which is vital for gate performance. So, attempts were made to dehydrate the chip before deposition, and heat the chip during deposition. both of which failed. What ended up working, is incorporating an HF dip at the end of the RCA clean (often called HF last RCA clean and is common practice prior to to a gate oxide deposition or growth). In theory, the HF last dip etches native SiO2 and H passivates the bare Si surface making it hydrophobic, lowering the amount of H2O or organic contaminants that could cling to the surface between the cleaning and loading into the sputtering chamber. Without the HF last step, the Si should have a thin native oxide that is OH passivated, and hydrophilic. This is confirmed by observations of the chip surface with RCA vs RCA HF last cleaning: During normal RCA cleaning, the chip stays wet with the Final DI water rinse, where as with HF last RCA cleaning, the chip behaves very hydrophobic, and appears dry even after a DI water rinse.

Initially the HF last cleaning was purposefully avoided to retain an thin SiO2 layer between the Si and Al2O3 to reduce the number of dangling bonds which usually occur at a pristine Si-Al2O3 interface at the cost of a higher EOT in MOSCaps and MOSFETs. However, based on the blister defect issue, an HF last clean had to be used. Note that all the AFM images included above are done on chips that had a standard RCA clean, with the exception of the O2 annealed sample. It is unclear how much this may affect surface roughness, but needs to be noted as an uncontrolled variable in the surface roughness comparison between annealed and non annealed Al2O3.

| Attempt to prevent blisters                                                                                                                                                                 | Result                                                                                               |
| ------------------------------------------------------------------------------------------------------------------------------------------------------------------------------------------- | ---------------------------------------------------------------------------------------------------- |
| 200C vaccuum bake (50sccm Ar \~3E-2 hPa) in sputtering chamber prior to deposition (to dehydrate)                                                                                           | High blister density                                                                                 |
| 200C substrate heating during deposition (to facilitate volatite diffusion away from film - Si interface, may have had opposite effect).                                                    | High blister density                                                                                 |
| Alternate substrate type - used a wafer with 500nm polySi deposited on it (has rougher surface than regualr Si wafers, literature shows limited/no blister formation with rougher surfaces) | No blisters observed                                                                                 |
| HF dip post RCA clean (remove native oxide and create temporary hydrophobic H passivated surface)                                                                                           | Almost no blisters observed (some near edges where tweezer was used to handle, otherwise very clear) |

As seen above, it was also observed that no blisteres formed in films deposited on a polySi surface, which has higher surface roughness. This same phenomenon is observed in   **"Analysis of blister formation in spatial ALD** ![](data:image/gif;base64,R0lGODlhAQABAIAAAP///wAAACH5BAEAAAAALAAAAAABAAEAAAICRAEAOw==) **for silicon surface passivation in photovoltaics"** by **L. Hennen**, as seen by the figure below, where "wafer side B" has notably higher surface roughness than "wafer Side A."

<figure><img src="../../../.gitbook/assets/image (9).png" alt=""><figcaption></figcaption></figure>

From all these observations, it is conlcluded that the blisters are a result of the surface prepartion techniques, and HF last RCA cleaning is neccesssary over standard RCA clean to prevent blister defects and allow for use of sputtered Al2O3 as a gate dielectric.
