Repository: hacker-fab/gitbook

---
description: the first open-source semiconductor fab.
layout:
  width: default
  title:
    visible: false
  description:
    visible: false
  tableOfContents:
    visible: true
  outline:
    visible: true
  pagination:
    visible: false
  metadata:
    visible: true
  tags:
    visible: true
  actions:
    visible: true
  anchors:

visible: true
---

# Hacker Fab Documentation



<figure><img src=".gitbook/assets/Hacker Fab_Black w lilac.png" alt="" width="563"><figcaption></figcaption></figure>

<table data-view="cards"><thead><tr><th align="center"></th><th data-hidden data-card-target data-type="content-ref"></th><th data-hidden data-card-cover data-type="files"></th></tr></thead><tbody><tr><td align="center">discord.</td><td><a href="https://discord.gg/HFb3FKAxuX">https://discord.gg/HFb3FKAxuX</a></td><td></td></tr><tr><td align="center">github.</td><td><a href="https://github.com/hacker-fab">https://github.com/hacker-fab</a></td><td></td></tr><tr><td align="center">x.</td><td><a href="https://x.com/TheHackerFab">https://x.com/TheHackerFab</a></td><td></td></tr></tbody></table>

## <mark style="color:purple;">intro.</mark>

Our Goals:

1. Make a DIY version of every nanofabrication tool
2. Get there with collaborative open source hardware

Nanofabrication labs are expensive and inaccessible. Even STEM students at "prestigious institutions" have limited - if any - access to nanofabrication tools. Chips run our world. Everyone deserves access to the tools that make them. To ensure this level of access; cheap, open source, and easily replicable nanofabrication tools are needed.

# Spin on Glass Manual

| Spin On Glass Manual |
| -------------------- |

\


| SOG Thickness      | \~2000 A    |
| ------------------ | ----------- |
| Total Time         | 2.5 Hours   |
| Spin Speed         | <p><br></p> |
| Spin Time          | <p><br></p> |
| Anneal Temperature | <p><br></p> |
| Anneal Time        | <p><br></p> |

700B relevant cross sections:
\
P504 (doped glass)

## Purpose

1. 700B (undoped) SOG
2.
   1. As seen in the cross sections above. 700B is applied after the gate etch is performed. The purpose of 700B is then to protect certain areas of the wafer from P504 during the doping process. More specifically the 700B blocks off everywhere but the active areas. This means that the 700B layer must be consistent and impermeable, so, cracks and pinholes may be detrimental to the function of the chips transistors since they could allow dopant to leak into undesired areas of the chip. The cross sections of this are included below.
2. The other purpose of the 700B is to act as a dielectric and insulate between contact areas on the chip. The resulting requirement is that the 700B layer is not conductive (which it is not)
3. P504 (doped)
4.
   1. P504 is doped with boron, unlike 700B. Naturally, this boron will diffuse into the silicon over time and this can be significantly sped up by heating it up in the tube furnace.&#x20;

## Tools

3. [Vacuum spin coater](https://docs.google.com/document/d/1xl2Znqv970THWs4tepz\_Cetx3j9r2hTCr4MdhxKwyDc/edit?usp=sharing)
4. [Hot Plate](https://docs.google.com/document/d/14IZRb\_CLO6zwDDNvO9dSkzYD5jisfbr-6na2exCk-T0/edit?usp=sharing)

## Materials

1. Filmtronics 700B (undoped) or P504 (dopant) Spin On Glass
2.
   1. [storage and preparation](https://docs.google.com/document/d/1ZDfl5ehhsNCeg0cILxAQ3DSgg35inCzpQYTM5T-Tpig/edit?usp=sharing)
3. Acetone
4. Isopropanol

## Procedure

### Preparation

1. Open [this spreadsheet](https://docs.google.com/spreadsheets/d/16RCDKUIi40yrM9UH7k1RGnfHmALMW1aAkPhzuUAF6Tc/edit?usp=sharing) and record all values and results. Also record any steps that went wrong and how they went wrong.&#x20;
2. Do any necessary cleaning steps
3. Dust off the wafer with the nitrogen gun

\


Wafer Cleaning

1. In the fume hood, hold the wafer with tweezers over the sink.
2. Rinse the polished side of the wafer thoroughly with acetone, then isopropyl alcohol.
3.
   1. The acetone leaves a residue that must be removed by the isopropyl alcohol rinse.
   2. If there is acetone film visible, repeat this step.
4. Blow the wafer dry with the nitrogen gun.
5.
   1. Even when the wafer appears dry, there may still be moisture on the edges, so dry both sides liberally for about 20 seconds
   2. If there is acetone film visible, repeat the wafer cleaning procedure
6. Inspect with the naked eye and make note of any marks on the wafer.
7.
   1. Marks present after cleaning are likely scratches that need to be documented so we observe their effect on the process.

### Prebake

4. Preheat the [Hot Plate](https://docs.google.com/document/d/14IZRb\_CLO6zwDDNvO9dSkzYD5jisfbr-6na2exCk-T0/edit?usp=sharing) to 100 C
5. Place the wafer in the center of the hotplate for 20 seconds
6.
   1. Be sure to handle the wafer with tweezers that can handle 100 C
   2. No need to turn the hotplate off since annealing will require 100 C initially as well

File: process-manuals/spin-on-glass-manual/README.md
# Spin on Glass Manual

| Spin On Glass Manual |
| -------------------- |

\


| SOG Thickness      | \~2000 A    |
| ------------------ | ----------- |
| Total Time         | 2.5 Hours   |
| Spin Speed         | <p><br></p> |
| Spin Time          | <p><br></p> |
| Anneal Temperature | <p><br></p> |
| Anneal Time        | <p><br></p> |

700B relevant cross sections:

![](https://lh6.googleusercontent.com/kih1uet7T2kAAt-Mqjskga35fD4MllY0N5Xtdq5XI5cYegD8ePmGcnOGsoWKpBavpfj16sSGOl6Qg9fkjPQ0SpsySn\_cnt4kMX99ra7ELFKQIjBDoNKloyG6wONAThjyadGVuULsLyvMsQNrGnsO-hY)

\
![](https://lh6.googleusercontent.com/lwBhEgFTuxMuVOHZr6\_XN-NzP2ZhOXO\_s\_zs4xU0WTiyL8TKdJOSpG\_dNfcv3c6FQYIgquyE-Q3HRcEGL1yONUCssn\_BTNlRvLUHhcaausHPpOjfhYuA1\_wZzN68ouAV-ZWugTxweMs9OP3tQXpEVKk)![](https://lh5.googleusercontent.com/sSmTBI6hfuWK0Hkw28w\_2Lw7eaaKyC80Y\_PblmsfhcrIgHak-QMgb8rxmhZXAKIOY5f4Oi2NdP0e5fDYhZvqVl1-c82ZtAWNjhJEQi5p-U7njzUO3MdqrnqwppTtNvQv6tOHzqhhL6M5EY8PvQY7OJs)

P504 (doped glass)

## Purpose

1. 700B (undoped) SOG
2.
   1. As seen in the cross sections above. 700B is applied after the gate etch is performed. The purpose of 700B is then to protect certain areas of the wafer from P504 during the doping process. More specifically the 700B blocks off everywhere but the active areas. This means that the 700B layer must be consistent and impermeable, so, cracks and pinholes may be detrimental to the function of the chips transistors since they could allow dopant to leak into undesired areas of the chip. The cross sections of this are included below.

![](https://lh3.googleusercontent.com/mv6HAXtlUqH6EawcdYnrPIqupeaFxToTpSqpxjcf8sc9A6PDrBTgIhbIUTmLdMhhlnv2smCCLukoraZ6BB\_tkkughBq3yd\_rdtCl4Nt2S2GwX95S5qt3XwQtbjXsvfvjB668oy3ifjkn5H\_nzULt1Q)

2. The other purpose of the 700B is to act as a dielectric and insulate between contact areas on the chip. The resulting requirement is that the 700B layer is not conductive (which it is not)
3. P504 (doped)
4.
   1. P504 is doped with boron, unlike 700B. Naturally, this boron will diffuse into the silicon over time and this can be significantly sped up by heating it up in the tube furnace.&#x20;

## Tools

3. [Vacuum spin coater](https://docs.google.com/document/d/1xl2Znqv970THWs4tepz\_Cetx3j9r2hTCr4MdhxKwyDc/edit?usp=sharing)
4. [Hot Plate](https://docs.google.com/document/d/14IZRb\_CLO6zwDDNvO9dSkzYD5jisfbr-6na2exCk-T0/edit?usp=sharing)

## Materials

1. Filmtronics 700B (undoped) or P504 (dopant) Spin On Glass
2.
   1. [storage and preparation](https://docs.google.com/document/d/1ZDfl5ehhsNCeg0cILxAQ3DSgg35inCzpQYTM5T-Tpig/edit?usp=sharing)
3. Acetone
4. Isopropanol

## Procedure

### Preparation

1. Open [this spreadsheet](https://docs.google.com/spreadsheets/d/16RCDKUIi40yrM9UH7k1RGnfHmALMW1aAkPhzuUAF6Tc/edit?usp=sharing) and record all values and results. Also record any steps that went wrong and how they went wrong.&#x20;
2. Do any necessary cleaning steps
3. Dust off the wafer with the nitrogen gun

\


Wafer Cleaning

1. In the fume hood, hold the wafer with tweezers over the sink.
2. Rinse the polished side of the wafer thoroughly with acetone, then isopropyl alcohol.
3.
   1. The acetone leaves a residue that must be removed by the isopropyl alcohol rinse.
   2. If there is acetone film visible, repeat this step.
4. Blow the wafer dry with the nitrogen gun.
5.
   1. Even when the wafer appears dry, there may still be moisture on the edges, so dry both sides liberally for about 20 seconds
   2. If there is acetone film visible, repeat the wafer cleaning procedure
6. Inspect with the naked eye and make note of any marks on the wafer.
7.
   1. Marks present after cleaning are likely scratches that need to be documented so we observe their effect on the process.

### Prebake

4. Preheat the [Hot Plate](https://docs.google.com/document/d/14IZRb\_CLO6zwDDNvO9dSkzYD5jisfbr-6na2exCk-T0/edit?usp=sharing) to 100 C
5. Place the wafer in the center of the hotplate for 20 seconds
6.
   1. Be sure to handle the wafer with tweezers that can handle 100 C
   2. No need to turn the hotplate off since annealing will require 100 C initially as well

### Spin Coat

6. Place wafer onto the chuck of the [vacuum spin coater](https://docs.google.com/document/d/1xl2Znqv970THWs4tepz\_Cetx3j9r2hTCr4MdhxKwyDc/edit?usp=sharing)
7. Inspect the wafer for pre spin coating failure conditions ([Reference for failure conditions](https://docs.google.com/document/d/1PGFy6Bar8kD9Lnka1koOhkTMzc6LxXHq-yRzDwc0J-I/edit?usp=sharing))
8. Pipette SOG using Leur Lock syringe
9.
   1. Take a clean syringe and draw it up \~¼ to create an air pocket in the tube
   2. Twist on a syringe filter
   3. Suck up SOG until you see liquid above the filter (in the syringe tube itself). This will take more than you think, because the filter has to be wetted
   4. Release 1 or 2 drops back into the SOG container
   5. Apply 1 or 2 drops to your chip
   6. Dump any remaining SOG in the syringe back into the container
   7. Dispose of the syringe and the filter
10. Spin coat the wafer (Remember to switch on the vacuum!)
11.
    1. After spin coating, the SOG application should appear even. ([Reference for failure conditions](https://docs.google.com/document/d/1PGFy6Bar8kD9Lnka1koOhkTMzc6LxXHq-yRzDwc0J-I/edit?usp=sharing))
12. Inspect the wafer for post spin coating failure conditions ([Reference for failure conditions](https://docs.google.com/document/d/1PGFy6Bar8kD9Lnka1koOhkTMzc6LxXHq-yRzDwc0J-I/edit?usp=sharing))
13. Take a picture of the post spin wafer

### ![](https://lh4.googleusercontent.com/4Ze7i5GPpmCDYI7aWq1580wodj3FLuTmzr5LFTFVKZZEH8wd3g3ZxrQDQnnKdB-IUx0fghg02me3XZP0K3uWaphXByDInh0R2B2zF9XwXxF4DsD2VuaxtlDmqD6MGCHN5h-SGkmNsc\_S5fNYML\_nlP4)![](https://lh6.googleusercontent.com/RT5HwEkmavaU19ulqmj9jaGKk7\_BrJwYQV73joK\_IWuo4s4lSiIjBKK0NuTwKOjWpMett8jFdsAquYMG\_DuvQ5Frj3jaCpMDT18Wev8pEJMBRENax5Zr5OsLYgqIhAI8IYR52UMHoDg1ugVve1Ms1j8)

### Annealing (700B)

12. Place wafer onto the [Hot Plate](https://docs.google.com/document/d/14IZRb\_CLO6zwDDNvO9dSkzYD5jisfbr-6na2exCk-T0/edit?usp=sharing) at desired temperature and time
13.
    1. Be sure to handle the wafer with tweezers that can handle 100 C
    2. Place a cover, such as a glass dish upside down, on top of the wafer to avoid contamination and air movement as the wafer is annealing
    3. Ramp up if to higher temperature if instructed to do so
14. Ramp down temperature
15.
    1. When baking has finished, turn off the hot plate and and do NOT remove the wafer
    2. This allows the wafer to cool at a slower rate to prevent cracking.
16. Once the hot plate cools to room (25-30C), remove the wafer. (this takes about an hour)

### Inspection

15. [Inspecting SOG wafers](https://docs.google.com/document/d/1\_ooYkyV0m09i5Vt-Nj7p-poasi7RSbHCJUnWa4\_Qd\_A/edit?usp=sharing)
16. Upload microscope photos to the google drive&#x20;
17.
    1. Either link them into [this spreadsheet](https://docs.google.com/spreadsheets/d/16RCDKUIi40yrM9UH7k1RGnfHmALMW1aAkPhzuUAF6Tc/edit?usp=sharing) or create your own folder for a specific chip (whichever makes more sense or instructed to do so)

\


## Safety

Be sure to work under fume hood when working with SOG. The SOG can give off toxic vapors (especially during annealing)

\


DO NOT touch the hot plate during operation. A 400 C hot plate will cause severe burns. (Reminder: 400 C = 752 F)

\


***

\

File: process-manuals/spin-on-glass-manual/spin-on-glass-storage-and-preperation.md
# Spin on Glass Storage and Preperation

| SOG Storage and Preparation |
| --------------------------- |

\
![](https://lh4.googleusercontent.com/vKHxeMZpzNEleAyDKnVi7ISyzjPDv6sEDqHshNwG5TAQz6sNbwxksjdmcgkR2DcsPjflSbV9h6iiCtvpcMdmHhACZTfE9XWHPEEXuvOzDKVOOCw-tA8L-ly\_WVeG7MgyrSGj3FS8F9mv-AhmSn6NKpM)\


Long Term Storage

The SOG from Filmtronics found [here](https://drive.google.com/file/d/1S-XpX1oCZxachYJFFdZ8GQ7z7kEdoavi/view?usp=sharing), has a shelf life of around 3 months when stored at room temperature. For this reason, the bulk SOG bottle must be kept in the fridge at around 32-40 F in order to extend its shelf life. Exposure to air and/or heat can cause some of the SOG vapors to harden. If this happens, flakes of SiO2 may form and contaminate the liquid solution.

* Store bulk SOG in fridge (32-40F)
* Shelf life of bulk is 3 months at room temperature

\


Short term Storage/ preparing small amounts for use

1. Use a small plastic container (insert pic) to store a small amount ( < 5 ml) of SOG. Label the container as “700B” (undoped) or “P504” (dopant) and label the date that it was transferred from the bulk supply.
2. Store this bottle of SOG at room temperature under the fume hood where SOG spin coating and annealing is performed.
3. Allow the SOG to come to room temperature prior to use
4.
   1. Filmtroonics recommends to allow the SOG to come to room temperature for 24 hours but this can be shortened to just a few hours if < 5 ml of SOG is in the bottle

\


Inspecting SOG bottle prior to use

4. Ensure the SOG has come to room temperature
5. Check the bottle’s date. If the SOG was transferred from the bulk supply more than a week prior, it is likely necessary to prepare a new bottle of SOG
6. Regardless of the date on the bottle, open the bottle to check if any crust has formed near the top of the bottle. If there is any visible crust from hardened SOG, it is necessary to prepare a new bottle of SOG
7.
   1. The crust formed can get into the liquid SOG applied before spin coating and ruin the SOG coating
   2. Example of crusted SOG from a bottle that has been used for too long

\
![](https://lh3.googleusercontent.com/jNf1OtKKHK3xw-pDK5VAQHVqLCcCJIKZTh118rcmOpZPAiMjoapN060P8UTqpXZ5lh-\_VLZpgZ-Qg\_9N76CcUTWBGvVuuozSlOsp19zyRkC76PC84klkqNvpwpzAlIWuOrBhUBgw6uwv2a1NalIeMw0)
