Repository: hacker-fab/gitbook

---
description: the first open-source semiconductor fab.
layout:
  width: default
  title:
    visible: false
  description:
    visible: false
  tableOfContents:
    visible: true
  outline:
    visible: true
  pagination:
    visible: false
  metadata:
    visible: true
  tags:
    visible: true
  actions:
    visible: true
  anchors:

visible: true
---

# Hacker Fab Documentation



<figure><img src=".gitbook/assets/Hacker Fab_Black w lilac.png" alt="" width="563"><figcaption></figcaption></figure>

<table data-view="cards"><thead><tr><th align="center"></th><th data-hidden data-card-target data-type="content-ref"></th><th data-hidden data-card-cover data-type="files"></th></tr></thead><tbody><tr><td align="center">discord.</td><td><a href="https://discord.gg/HFb3FKAxuX">https://discord.gg/HFb3FKAxuX</a></td><td></td></tr><tr><td align="center">github.</td><td><a href="https://github.com/hacker-fab">https://github.com/hacker-fab</a></td><td></td></tr><tr><td align="center">x.</td><td><a href="https://x.com/TheHackerFab">https://x.com/TheHackerFab</a></td><td></td></tr></tbody></table>

## <mark style="color:purple;">intro.</mark>

Our Goals:

1. Make a DIY version of every nanofabrication tool
2. Get there with collaborative open source hardware

Nanofabrication labs are expensive and inaccessible. Even STEM students at "prestigious institutions" have limited - if any - access to nanofabrication tools. Chips run our world. Everyone deserves access to the tools that make them. To ensure this level of access; cheap, open source, and easily replicable nanofabrication tools are needed. Labs that make and utilize these open source tools need to appear world wide. Hacker Fab is the open source fab project making this happen. As of August 2026, [**ten** Hacker Fabs have been established](https://app.gitbook.com/s/XgXjz6D0Vz2o0EOp8JO5/individual-fab-information), while others are underway. Multiple critical open source fab tools have been built, documented, and duplicated. Countless devices have been demonstrated with these tools, with documented process development.

Hacker Fab is made possible by a delocalized community of contributors. Hacker Fab can only grow to its full potential by gaining more contributors. Anyone can contribute, see the next section to learn how.

***

#### How to add your work to the gitbook:

1. Hit the button that says "contribute"
2. Find the appropriate spot in the gitbook to add your work. For new projects this may be a new page, for modifications to existing work this could be an edit or amendment to existing pages. Fill in your contributed content.
   1. Note, if you download your working document(s) (google docs for example) as zipped .html files, you can them import them directly to a new gitbook page. This will maintain most of the content and formatting from your working document(s).
3. Submit a merge request; select Jay Kunselman and Alexander Hakim as reviewers.
4. Expect a message approving your merge request, or asking for revisions to your merge request.

***

## this website.

This page is a home for all shared documentation. There are enough resources here to turn an empty room into one that fabricates simple IC's in a matter of months.&#x20;

Many pages are works-in-progress. It is natural for individual contributors' work-in-progress notes to exist on google drive, notion, etc. Links to these exist at the top of each page, however these notes **move to Gitbook as soon as possible**.

Any contributor can submit change requests with a free Gitbook account. All of this is on Github, but formatted nicely here on Gitbook. You can contribute directly through Github as well.

For the most up-to-date status on everything, join the [**Discord**](https://discord.gg/HFb3FKAxuX).

***

## fab toolkit.



<table data-view="cards"><thead><tr><th></th><th></th><th></th><th></th><th></th><th></th><th data-hidden data-card-cover data-type="files"></th><th data-hidden data-card-target data-type="content-ref"></th></tr></thead><tbody><tr><td>Lithography Stepper V2</td><td><a href="fab-toolkit/lithography-stepper/lithography-stepper-v2-build-work-in-progress.md">Build </a>for $3,015</td><td><a href="standard-operating-procedures/patterning-sop-stepper-v2/">SOP</a></td><td>Carnegie Mellon</td><td></td><td></td><td><a href=".gitbook/assets/IMG_6328 (1).jpg">IMG_6328 (1).jpg</a></td><td><a href="fab-toolkit/lithography-stepper/lithography-stepper-v2-build-work-in-progress.md">lithography-stepper-v2-build-work-in-progress.md</a></td></tr><tr><td>Vacuum Spin Coater V1</td><td><a href="fab-toolkit/spincoater/spin-coater-v1-build-to-do.md">Build</a> for $200</td><td><a href="standard-operating-procedures/patterning-sop-stepper-v2/vacuum-spin-coater-sop.md">SOP</a></td><td>Carnegie Mellon</td><td></td><td></td><td><a href=".gitbook/assets/spinner.jpg">spinner.jpg</a></td><td><a href="fab-toolkit/spincoater/spin-coater-v1-build-to-do.md">spin-coater-v1-build-to-do.md</a></td></tr><tr><td>RF Spu

File: process-manuals/evaporator-manual.md
# Evaporator Manual

| Aluminum Evaporation |
| -------------------- |

\


| Thickness             | 1.5 µm                            |
| --------------------- | --------------------------------- |
| Total Time            | 1.5 Hours active, 9 hours passive |
| Other key parameters? | <p><br></p>                       |
| <p><br></p>           | <p><br></p>                       |

\
![](https://lh4.googleusercontent.com/lcRF4ra406WYNS5z0PAuYCBeRYkj-47LyzgHFv3xmgvgOo4LnJ97fDCWGx0pumSnOAYZEMJQ1nevbEnD5xp1ByTf29vCtqrESiEI9zF2VAoJJyzaMXPdJ-qIAIQ4lWWHUpzu6RrNGZbram9xbI0uzUM)\
![](https://lh4.googleusercontent.com/-v8lYlC07ARSZvnfczeDVNwu3i3IX0SChTv6HSh4oJvWWif7tXIuxddTfJQHoaNutTQY2gxf9meHjHfP-A14DDn61aNC6asulfgw-gh7W03Z8M19D13tJ\_iReLG1wMnRYBROrZtugSWn4cZKf2NDFvQ)![](https://lh4.googleusercontent.com/iLOxLUgCCHh\_xojVyMYlbmKjhzNI7QjOTdV3eDnDTrlJX0S4xDVZzHQSX1O9rtYiw5xyiDNtczgAb-0fB\_V0ypd068DUkW3KkveZmPB7ngaZanq4Y67i2za4oZYVSU4Uq-nhT5OkJ8NMVrvFSU8mwog)\
\


## Purpose

![](https://lh4.googleusercontent.com/yv3Xvd\_KIRFxikW8IXeoZz1DrsRdIafct336MdBGMAKMBAcVv4k3aiLItyXGGFSA6E8y3ncllHQAcnt8YQhpf10OkZLj39s-UvdM6QOPQ19bSnF46kU1N6VdMYFmDuNQvpSWjqaXJU4cdtVMF84BIsk)

Figure from Microchip Fabrication (Van Zant, 2004)

Thermal evaporation is a layer deposition technique wherein the vapor pressure of a material is increased via resistive heating while the surrounding air is evacuated below that vapor pressure. The [mean free path](https://www.pfeiffer-vacuum.com/en/know-how/introduction-to-vacuum-technology/fundamentals/mean-free-path/) of gas in the chamber, which is determined by the pressure, must also be larger than the source to substrate distance. Under these conditions, the material evaporates into the vacuum and then coats any exposed surfaces. This is how we create deposit layers of metal, which are later etched into wires, and contact pads.

The Hacker Fab currently uses aluminum for wiring because it’s relatively conductive, fast to evaporate, and cheap. However, it can be tricky to evaporate because it alloys readily with many refractory metals. This is described in depth [here](https://www.lesker.com/newweb/deposition\_materials/deposition-materials-notes.cfm?pgid=al1). We currently use an alumina crucible which seems to work for a handful of evaporations, though other setups may be more effective and should be tested.

\


## Tools

1. MTI Thermal Evaporator with Inficon Film Thickness Monitor

## Materials

1. Kapton tape
2. 99.999% Aluminum wire
3. Recommended: piranha solution

## Procedure

### Preparation

1. Open the [Evaporation Data](https://docs.google.com/spreadsheets/d/1pLmIeejaP6-JWRBXLnWrWZQuf21\_CxsJdZeJoiU9y5w/edit?usp=sharing) sheet and plan your experiment.
2. (Recommended) Use piranha solution or [O2 plasma](https://docs.google.com/document/d/18O1M\_P8trr4wdzKeulmmXW6kANNKmp0MQrCSmAgrgFM/edit?usp=sharing) to clean the chip.
3. Place the chip on a hot plate at 180°C for 90 minutes. Cover it to avoid surface contamination.
4. Wear gloves while handling parts exposed to vacuum because oil from your hands will outgas.
5. Use double sided kapton tape to attach the chip(s) to the center of the substrate holder.
6. Put 20 cm of aluminum wire into the crucible.

### Bakeout

1. Use double sided kapton tape to attach the chip(s) to the center of the substrate holder.![](https://lh6.googleusercontent.com/9NKK\_9\_h\_\_AKVDh1-1foSxiXcjLL4kise\_raDG2HCA8MmmvWU9OFTTzazokaXLYgdicB0TnPsvD4SMcC-LD3xwRjsY8Yhcq8wdRpykdcAESKPtfhH2eptlbX0Q86TDZ2zoASNXuDiXFWlyNCWA2RKjk)
2. Carefully close the chamber.
3. Check that the vent knob on the turbopump is fully closed by turning clockwise.
4. Start the vacuum by pressing the on/off button on the pump.

![](https://lh4.googleusercontent.com/xCCTs0kXiXJMCuR3\_fyMlPI1FLkjscfvJLRqQDn1mLsQyrhwaw9U7yJxXDkKYlScPsGv\_Dc4fpo7hCTS01DJ\_YQ64udh\_0UotkJOeIecCxjwFShNk-rX9l5\_pebQDDCm\_38steTymFZ6bDwNPpm\_jq4)

5. Program the bakeout sequence to ramp to 700°C over 2000 s, then hold for 3600 s, then ramp down over 2000 s. Refer to page 15 of the [evaporator manual](https://drive.google.com/file/d/163nug7sO17XjpK8Gmx-9\_C81ZMmk-d6B/view?usp=share\_link) for detailed programming instructions.&#x20;
6. Wait for the pressure to get below 5E-5 hPa. You can also program the bakeout to have a long 0°C segment at the beginning.
7. Make sure that the current knob on the side of the evaporator is in the “Auto” position.
8. Press “Set” and “◀” to return to the standby state, then press and hold “▼” for 2 seconds to start the program. Press the green run button to enable current flow.

\


### Evaporation

1. Ensure the pressure reads less than 5E-6 hPa.&#x20;
2. Program the evaporator to ramp to 1125°C over 2000 seconds, hold for 500 seconds, and ramp down over 2000 seconds.
3. Start the program. Set a timer for 28 minutes so that you open the shutter at the right time.
4. Set up the film thickness monitor by plugging its USB cable into the laptop and starting the STM-2 software.
5. When the evaporator reaches the target temperature, open the shutter using the knob at the top of the chamber and press “zero” on the STM-2 software.
6. Monitor and record the pressure (should be below 5E-6 hPa) and deposition rate (should be greater than 5 Å/s) during the evaporation.
7. When the temperature starts to drop, close the shutter.
8. Wait for the temperature to drop below 350°C before proceeding

### Vent

1. Turn off the pump by pressing the same on/off button.
2. Wait 10 minutes for the turbopump blades to slow down.&#x20;
3. Slowly turn the knob on the turbopump until the pressure starts to increase (<¼ turn). Don’t open it all the way or the rapid pressure increase will destroy the pump, which is still spinning really fast.&#x20;
4. Wait another 10 minutes.
5. Once the pressure has increased to 1 hPa, open the valve a bit more. Wait until the chamber is at 1000 hPa (1 bar).
6. Open the chamber and place the substrate holder face up.
7. Use a utility knife blade to separate the chip(s) from the substrate holder.
8. Peel/scrape off any tape residue left on the chip.
9. Take inspection pictures and upload them in a new [Evaporation Photos](https://drive.google.com/drive/folders/1UahZeNBUPMZiq7Gocv0FQa7C8czsouz5?usp=share\_link) folder, then link that folder in the [Evaporation Data](https://docs.google.com/spreadsheets/d/1pLmIeejaP6-JWRBXLnWrWZQuf21\_CxsJdZeJoiU9y5w/edit?usp=sharing) spreadsheet.

### Anneal

400-500C

## Safety

1. As previously mentioned, don’t vent the chamber too quickly. Turbopumps supposedly have the kinetic energy of a car on a highway and can “grenade”... we don’t want to find out what that means.
2. The sample holder may be hot. Be careful.

\


***

\


Misc. notes that need to be organized:

Manually switch to evaporation procedure (based on evaporation data spreadsheet, using thickness monitor to determine when to stop)

Sam only evaporated for 1 minute, we are doing \~15?

Let it evaporate at 1100 for 3 min before moving guard to expose chip

This is because there is scum in the crucible and might be oxygen in the chamber at the beginning of evaporation that causes aluminum oxide to build on chip

\


1. Evaporation is faster than sputtering (supposedly, it might be equivalent because evaporation operates at a much lower pressure than sputtering so pump down and bakeout take a while)&#x20;

File: process-manuals/plasma-etcher-manual.md
# Plasma Etcher Manual

| Plasma Etcher Manual |
| -------------------- |

\


| Thickness             | 300 nm      |
| --------------------- | ----------- |
| Total Time            | 15 min      |
| Other key parameters? | <p><br></p> |
| <p><br></p>           | <p><br></p> |

![](https://lh4.googleusercontent.com/pPaaBVAtB1Mnz4C\_L9cdem5p9aHJb0411cJ\_2VdJ16rvECSafzF4JRYZ3eiozuibjHBbcAUm9uDSTJUOwTGQ95CW9VAHM8OBvtmOr-3VwSYWy0xZKAwD6\_C8ZomFtDrnifE\_0MzwY78hKjCWaNx4aK8)

\
![](https://lh6.googleusercontent.com/9DIDYjKQxIAkMApXhTK4v82aV0Y\_UZYmZ-2diw42qgRGYkEICZdVnBY6gYq6bi8F5WamMKn8u2PdpKKuF7JwrPIEEmyf54YYz5jEoaXHQPzst\_xbppUCuo2rXH597Dn1vMVBv\_QOVT5Bb5PdQqmganA)![](https://lh3.googleusercontent.com/j6yMsMF-LVl71qCtKmZYmdGAGZ5gTmTMtrddLXYZt7Ug5cg3mI4sVixhNHRpDFTJhYt5VGtVetw9EDD\_OMrV7GxHNrQqvm3EGl2h1r6A\_aegcfZ1XEKlfIfsrNIMFM\_oYPcJERrJJNkWxZhV4G7HZGY)\


## Purpose

This first etch step creates the transistor’s gate by etching away almost all of the polysilicon and gate oxide, except for the islands covered by patterned photoresist. We use plasma etching (AKA dry etching) for two reasons:

1. Plasma is capable of etching silicon, whereas HF is not.
2. The anisotropic (vertical) etch profile is capable of transferring smaller patterns than isotropic etches.

![](https://lh3.googleusercontent.com/uXX\_gQv5tF0iwjYCRM9nW\_y9nMgJCNZmh8gX29XNLdeLtO6x3n9puJvh6JQcOweAe7BCvqSRlumfoE9QHpgLBnno\_xR1J2g9ds98vu9Jzm3mJxINpDpTekGtgIgwqyIC9AKQbG7ALmC13QHoKvhVg84)

The plasma etcher breaks down the normally inert SF6, creating a fluorine ion containing plasma on the surface of the chip. A combination of physical bombardment and chemical reaction removes material from the surface. Physical bombardment occurs when the pressure is low (<\~.1 Torr) and results in an anisotropic (vertical) etch. This allows for precise transfer of a photoresist pattern onto the underlying material. Chemical etching dominates at higher pressures and results in an isotropic etch. Fluorine reacts more quickly with Si than SiO2, resulting in high selectivity.

## Tools

1. PE-25 Plasma Etcher

## Materials

1. Chip with patterned resist on Si
2. Acetone
3. Isopropanol

## Procedure

### Preparation

1. Open [this spreadsheet](https://docs.google.com/spreadsheets/d/1R2Vo\_7094C-6gZt-e7njSJjOSsOZwEWKLs6w-fmdoSk/edit?usp=sharing) and record all values and results. Also record any steps that went wrong and how they went wrong.&#x20;
2. Turn on the etcher via the switch on the back panel.
3. Turn on the laptop and open the Plasma Etch app.
4. Turn on the RF power supply on top of the etcher.
5. Open the chamber and place your chip in the middle of the rack. Close the chamber.
6. Set O2 flow, SF6 flow, power, time, vacuum setpoint in Sequence screen (shown below). Save your sequence.

### Etching

1. Go to power and turn on RF and vacuum. The pump will start.
2. Wait until the pressure is below .1 Torr.
3. Go to commands > cycle off. This will purge the chamber for three seconds with nitrogen in order to remove H2O. If any water is in the chamber during the plasma it will react with fluorine to make HF. Very bad.
4. Commands > standby. This will start the pump again.
5. Repeat steps 2-4 to purge again. This makes sure no water is in the chamber.
6. Open the valve on the cylinders of gas that you are using. Lefty loosey.

![](https://lh3.googleusercontent.com/z-K7CU-RkI2anr8zqe7FrCUV2ncA2f-2\_0wO40aaPKTE1MMkd\_EI4sQSiZCDjC\_NAQeo96zIVi0B\_\_DF\_9CsLVZFN43jFutxQ4\_XQatcErRQGp6GarRT4gpPbWzosOydO5L1pO9fojQrCcltEL4rqwY)

7. When you are ready to start etching, select commands > plasma.&#x20;
8. During the etch, monitor the pressure on the screen (should be at your setpoint) and the outlet pressure on the regulator (should be around 5 psig). Look in the window for pretty plasma!
9. SHUT THE GAS CYLINDER. RIGHTY TIGHTY
10. At the end of the cycle, the etcher will purge itself once, pump down, then purge again. To be safe we’ll purge a third time:
11. Commands > standby. This will start the pump again.
12. Wait until the pressure is below .1 Torr.
13. Commands > cycle off. Lets gas in for 3 seconds
14. Commands > standby.
15. Wait until the pressure is below .1 Torr.
16. Commands > shutdown. The chamber will come to atmosphere in 30 seconds, at which point you can open it.

### Inspection

1. Take pictures, upload them, and link them in the spreadsheet.

\


## Safety

SF6 is not toxic, but fluorine is. By purging before and after the plasma, we’re trying to prevent two things:

1. Purging before removes all water from the chamber. This prevents any HF from being formed, which would otherwise corrode the pump and exhaust. If the exhaust hose connected to the pump turns green, this is an indication that HF is being formed.
2. Purging after removes all reaction products from the chamber. This includes SiF4 and various other sulfur oxides.

***

\

File: process-manuals/tube-furnace.md
# Tube Furnace

| Tube Furnace Manual |
| ------------------- |

\


| Temperature    | 1100°C |
| -------------- | ------ |
| Total Time     | 1 Hour |
| Diffusion time | 30 min |

![](https://lh4.googleusercontent.com/56ceuojWUgxg2c-yfH9ruhbI5\_JbDBClIQQ5fk9HSumr\_YC-oH1ExEKlPjNstZGFWQmv0AujI41y\_3S1PC-N\_S2kOELno975T99xvYQhCK9QJR21A1LAk52cnkWLWrrGPSy0RTwhd2ZXo2zgsI4MOak)

![](https://lh3.googleusercontent.com/CmWD-kzRwvIXX6d0XepSNOKegtqPyO4I5QSjZ3u9SNth8eTWnWXcfhJ6cEfJqPd8NkH6j9IJOlULxRF-q4mqxtVt0ZbNOvsiASSnKOU8cqX5\_xs8xmwc9pNRNpGAhvrASMo\_LFMbPOZ7NkmvrBOLGXY)![](https://lh5.googleusercontent.com/1yR71dgXcXcDqisAS6s-PReyA1DRYrCu3DHgC0CPPrSfmJTQUwjwWot6Gf8g6Z4ejHFYzMUQ9GklaPh9CHGMAc5XMPX2ZTKZExxF5yOSLiRWVmhPTaIVdEf23W6KrL5uvRiDOCidst1i152N7plNGWw)

![](https://lh3.googleusercontent.com/7qir7MnBPj-CUMSZWvlnCNPq5UV52gKTtnjRzcUaLVMF8-oqR11-48frpT\_9RhUaT4LfpejWoQORQlAR0zCBQMYhZPg6n2mjp0EcBlpQsRGzJKBjwngtWeMu4vKebWMiOmyAfP3Ax9iW9IBCtzLPDQo)

## Purpose

The primary use of the tube furnace is for diffusion of dopant atoms into silicon. This introduces charge carriers, increasing the conductivity of the diffused region and making it either N or P type. Diffusion of a solid into another solid is quite slow, so high temperatures and long times are needed, hence the high-temperature tube furnace.

Many types of dopant sources are used, including solid, liquid, and glass. Our process uses spin on glass containing phosphorus for N doping and boron for P doping.

\


## Tools

1. Tube Furnace ([ThermoFisher Manual](https://drive.google.com/file/d/1ZI5JLqLPNKlWIGWCSD1lCgYlSFpEnkOj/view?usp=sharing)) with fused silica tube
2. Fused silica rod
3. Fused silica microscope slide

## Materials

1. Chip with glass containing phosphorus or boron.

## Procedure

### Pre-heating the Furnace

1. Turn on the furnace.&#x20;
2. Press and hold “set/ent” for three seconds until “mode res” is showing. Press the up arrow twice until mode “LCL” is selected. Press “enter” once. Now the furnace will hold the temperature shown. Use the arrow keys to adjust and press “enter” once to set the setpoint.&#x20;
3. Wait \~15 min for the furnace to come to temperature.
4. If the furnace stops and holds at a lower temperature than your setpoint, the high temperature alarm may be too low. Read the instructions on [page 6-7](https://drive.google.com/file/d/1ZI5JLqLPNKlWIGWCSD1lCgYlSFpEnkOj/view?usp=sharing) to fix this.

\


### Inserting chips

![](https://lh5.googleusercontent.com/wXurgh65gFX6Em6MDdvlSiRRvWrNOUFiQ3A\_7IbE6lcTO1wunEGcIgzzVtXCno\_Cqv61BXWATX3zHmQOIGmaiYzDI0crFLY7eiXBXj9PiV8cPImylx\_-1X16ZSdvRn5DL9FhGQJJyTwVYr8ciRkIdB8)

1. Put the fused silica microscope slide in the entrance of the tube. Do not use a regular microscope slide, or it will melt inside the tube.
2. Place your chips on the slide.
3. Use the glass rod to push the slide into the exact center of the tube, being careful to not scratch the inside of the tube too much.
4. Place the rod aside.

### Removing chips

1. Use the glass rod to push the slide to the end of the tube.
2. Wait a few minutes for the slide to cool down.
3. Use metal tweezers to take the slide out.

\


## Safety

The furnace is obviously very hot. Keep away from any hot parts of the furnace. The rod will heat up in the few seconds that it is inside the tube, so when removing it, only hold it by the end.

The rod and tube also channel heat out of their ends via internal reflection of radiation.

\


***

\
