Repository: hacker-fab/gitbook

---
description: the first open-source semiconductor fab.
layout:
  width: default
  title:
    visible: false
  description:
    visible: false
  tableOfContents:
    visible: true
  outline:
    visible: true
  pagination:
    visible: false
  metadata:
    visible: true
  tags:
    visible: true
  actions:
    visible: true
  anchors:

visible: true
---

# Hacker Fab Documentation



<figure><img src=".gitbook/assets/Hacker Fab_Black w lilac.png" alt="" width="563"><figcaption></figcaption></figure>

<table data-view="cards"><thead><tr><th align="center"></th><th data-hidden data-card-target data-type="content-ref"></th><th data-hidden data-card-cover data-type="files"></th></tr></thead><tbody><tr><td align="center">discord.</td><td><a href="https://discord.gg/HFb3FKAxuX">https://discord.gg/HFb3FKAxuX</a></td><td></td></tr><tr><td align="center">github.</td><td><a href="https://github.com/hacker-fab">https://github.com/hacker-fab</a></td><td></td></tr><tr><td align="center">x.</td><td><a href="https://x.com/TheHackerFab">https://x.com/TheHackerFab</a></td><td></td></tr></tbody></table>

## <mark style="color:purple;">intro.</mark>

Our Goals:

1. Make a DIY version of every nanofabrication tool
2. Get there with collaborative open source hardware

Nanofabrication labs are expensive and inaccessible. Even STEM students at "prestigious institutions" have limited - if any - access to nanofabrication tools. Chips run our world. Everyone deserves access to the tools that make them.

---
layout:
  title:
    visible: true
  description:
    visible: true
  tableOfContents:
    visible: true
  outline:
    visible: true
  pagination:

visible: false
---

# 🎞 Patterning SOP - Stepper V1



<figure><img src="../../.gitbook/assets/image (9) (1).png" alt=""><figcaption><p>Generic Patterning Sequence</p></figcaption></figure>

## Parameters

<table><thead><tr><th width="262"></th><th width="116"></th><th width="213"></th><th></th></tr></thead><tbody><tr><td>HMDS Prebake Temperature</td><td>100°C</td><td>Resist Bake Temperature</td><td>100°C</td></tr><tr><td>HMDS Prebake Time</td><td>60s</td><td>Resist Bake Time</td><td>90s</td></tr><tr><td>HMDS Amount (Drops)</td><td>2</td><td>Exposure Pattern</td><td>link</td></tr><tr><td>HMDS Spin Speed</td><td>4000 rpm</td><td>Exposure Source</td><td>Stepper V1</td></tr><tr><td>HMDS Spin Time</td><td>20s</td><td>Exposure Time</td><td>4s</td></tr><tr><td>HMDS Bake Temperature</td><td>100°C</td><td>Exposure Dose</td><td></td></tr><tr><td>HMDS Bake Time</td><td>60s</td><td>Developer Type</td><td>AZ-400K</td></tr><tr><td>Resist Amount</td><td>2 drops</td><td>Developer Time</td><td>80s</td></tr><tr><td>Resist Spin Speed</td><td>4000 rpm</td><td>Developer Temperature</td><td>20°C</td></tr><tr><td>Resist Spin Time</td><td>30s</td><td></td><td></td></tr></tbody></table>

#### For More Detailed Process Parameters:

[Patterning Process Sheet](https://docs.google.com/spreadsheets/d/1JrOyISOwiZrRkdBT3utiHOze-yCluFcrFgd6\_dhLPMw/edit#gid=38181110)

***

## Purpose

Patterning is the core of any micro/nanofabrication process, as it is used to mask etch and deposit steps. First we spin coat photoresist to deposit a thin layer. Then we use our maskless lithography stepper to expose our pattern in the resist with light. Finally we wash away the exposed region with developer. This leaves behind a resist pattern that is resistant to many types of acid and plasma etches. It can also be hard baked and used as a dielectric, or metal can be deposited on top of it for a lift off process. The procedure described here uses a positive resist, AZ-P4210, but negative resists also exist where unexposed areas become soluble.

See the appendix for useful resources about spin coating, our resist, and developer.

***

## Tools

1. [Spin Coater](https://docs.google.com/document/d/16tg5COz3QADQcWTJfgbuTBRsJrYIF2IFitKL2VLnr3I/edit?usp=sharing)
2. [Hot Plate](https://docs.google.com/document/d/14IZRb\_CLO6zwDDNvO9dSkzYD5jisfbr-6na2exCk-T0/edit?usp=sharing)
3. Flashlight Jig or Maskless Lithography Stepper

## Materials

1. [Hexamethyldisilazane (HMDS) adhesion promoter](https://docs.google.com/document/d/1Wtk8l1dXzwlhdUSQaCBSIJ00-sB0tanP0AOklIOY0Ik/edit?usp=sharing)
2. AZ-4210 positive photoresist ([specsheet](https://www.microchemicals.com/micro/tds\_az\_p4000\_series.pdf))
3. AZ-400K Developer
4. Acetone
5. Isopropanol
6. Deionized water
7. Evaporating dish

***

## Procedure

### Preparation

1. If you have already claimed a chip number, and opened its specific chip view data sheet, record your patterning data into that sheet. If you have NOT claimed a chip number, and have NOT begun recording data in a chip specific sheet, open this [central chip count](https://docs.google.com/spreadsheets/d/1MrqtnkHcNr5hekHpQHusBZJG4nrdcxDz7Yg5Emn9BMQ/edit#gid=0) sheet, claim the next available chip number, open the blank chip view sheet for that specific chip number and record all subsequent process data into it.&#x20;
2.

File: standard-operating-procedures/patterning-sop-stepper-v1/hot-plate-sop.md
# Hot Plate SOP

## Purpose

Soft baking photoresist and annealing spin on glass.

***

## Best Practices

<details>

<summary>Mark a single location on hot plate to place chip throughout every experiment to minimize temperature variation</summary>



1.
   1. Very inconsistent heating zones on most hot plates. These are not manufactured for 1cm^2 chip heating, original purpose is for heating of large beakers and liquids.

![](https://lh3.googleusercontent.com/WYfVDt0abYNOXX2Fi\_iroEAIb5VHuAy7fb9auPy7kqVQtK6x4t82GLi\_5BYltr4a5mqzT5EG-4FMyAPn09w9A7A7SXI75vha45Z-h6aUxaKBxC6Vx5MPISRACcavslC3wyrjSSry9-tREQGiFF3PeU0)

_A 400C hotplate is barely warm on the edges_

</details>

***

## Procedure&#x20;

### Heating

1. Plug in the hot plate, it should beep, light up the screen, then go dark.
2. Switch the hot plate on, it should light up and display both current temperature, and a pending set temperature.
3. Turn the knob until the desired set temperature is present, hold the knob down until it beeps to set the desired temperature.&#x20;
   1. A small green circle should appear at the set temperature
4. The screen should alternate between set temperature and current temperature, ensuring that the current temperature is increasing.

### Increasing Set Temperature While Operating

1. Hold the knob down until the set temperature is canceled.
   1. The small green circle should turn off.
2. Turn the knob to your new desired temperature, hold the knob down until it beeps to set the desired temperature.&#x20;
   1. A small green circle should appear at the set temperature
3. The screen should alternate between set temperature and current temperature, ensuring that the current temperature is increasing.

### Shut Down

1. Hold the knob down until the set temperature is canceled.
   1. The small green circle should turn off.
2. Switch the hot plate off.
3. Unplug the hotplate.

File: standard-operating-procedures/patterning-sop-stepper-v1/vacuum-spin-coater-sop.md
# Vacuum Spin Coater SOP

<figure><img src="https://lh5.googleusercontent.com/PeQ4mdAkcsU9BgZQGjO_-1_QUykEC97e3E14r-kcQ5yNKNKVaA_jeSSVBn6ofksXh1jq84XeEJCmV_Oaq8uDsv5srVARVdqIB9fWSSsleBkS6gm6TnXeti0nPTWcFKqrz0wf-Rlhk3CiPUu8Ci7uSqM" alt="" width="188"><figcaption><p><em>DIY Vacuum Spin Coater Hooked up to Rotary Vane Pump</em></p></figcaption></figure>

## Purpose

To apply a thin layer of wet chemicals to the surface of the chip, with sub-micron control.&#x20;

***

## Troubleshooting and Best Practices

<details>

<summary>Spin Coater is Stuck, the chuck tries to move but it stays in place</summary>

1. Remove the outer plastic vase that holds the residual photoresist and chemicals
2. Wet a cleanroom wipe with acetone and wipe the outside of the chuck and the inside of the plastic vase clean
3. Attempt to run the spin coater again
4. If the problem persists, run the spin coater without the plastic vase or any chip present, then press the acetone covered wipe against the chuck as it is spinning to get a thorough clean

</details>

***

## Procedure

1. Plug in the Spin coater and the vacuum pump (if either is not able to power on try hitting “reset” on the outlet)
2. Use the arrows on the touch screen to set the spin time and rpm
3. Use tweezers to place wafer onto the o-ring so that the chip completely covers the o-ring and will seal onto it
   1. Also attempt to center the chip on the o-ring as best you can. This will minimize the chances of it flying off.
4. Use a pipette to apply liquid on top of the wafer while it is seated in the spin coater
5. Close the lid
6. <mark style="background-color:orange;">SWITCH ON THE VACUUM PUMP!</mark>
7. Press “begin”
   1. This will begin a pre spin at 600 rpm
8. Press “coat”
9. When the spin time has been reached, the coater will automatically ramp down to rest
10. Open the lid and remove the wafer with tweezers

## Side Notes

If you hear the spin coater constantly beeping, this is normal. It does this because we are using a drone motor ESC, so it is programmed to make a noise after being at rest for a few minutes. It’s trying to help you find it 🙂

Feel free to turn it off using the switch in the front so the noise goes away.

\

File: standard-operating-procedures/patterning-sop-stepper-v2/hot-plate-sop.md
# Hot Plate SOP

## Purpose

Soft baking photoresist and annealing spin on glass.

***

## Troubleshooting and Best Practices

<details>

<summary>Mark a single location on hot plate to place chip throughout every experiment to minimize temperature variation</summary>



1.
   1. Very inconsistent heating zones on most hot plates. These are not manufactured for 1cm^2 chip heating, original purpose is for heating of large beakers and liquids.

![](https://lh3.googleusercontent.com/WYfVDt0abYNOXX2Fi\_iroEAIb5VHuAy7fb9auPy7kqVQtK6x4t82GLi\_5BYltr4a5mqzT5EG-4FMyAPn09w9A7A7SXI75vha45Z-h6aUxaKBxC6Vx5MPISRACcavslC3wyrjSSry9-tREQGiFF3PeU0)

_A 400C hotplate is barely warm on the edges_

</details>

***

## Procedure&#x20;

### Heating

1. Plug in the hot plate, it should beep, light up the screen, then go dark.
2. Switch the hot plate on, it should light up and display both current temperature, and a pending set temperature.
3. Turn the knob until the desired set temperature is present, hold the knob down until it beeps to set the desired temperature.&#x20;
   1. A small green circle should appear at the set temperature
4. The screen should alternate between set temperature and current temperature, ensuring that the current temperature is increasing.

### Increasing Set Temperature While Operating

1. Hold the knob down until the set temperature is canceled.
   1. The small green circle should turn off.
2. Turn the knob to your new desired temperature, hold the knob down until it beeps to set the desired temperature.&#x20;
   1. A small green circle should appear at the set temperature
3. The screen should alternate between set temperature and current temperature, ensuring that the current temperature is increasing.

### Shut Down

1. Hold the knob down until the set temperature is canceled.
   1. The small green circle should turn off.
2. Switch the hot plate off.
3. Unplug the hotplate.

File: standard-operating-procedures/patterning-sop-stepper-v2/patterning-sop-stepper-v1.md
---
layout:
  width: default
  title:
    visible: true
  description:
    visible: true
  tableOfContents:
    visible: true
  outline:
    visible: true
  pagination:
    visible: false
  metadata:
    visible: true
  tags:
    visible: true
  actions:
    visible: true
  anchors:
    visible: true
---

# Patterning SOP - Stepper V1



<figure><img src="../../.gitbook/assets/image (9) (1) (1) (1).png" alt=""><figcaption><p>Generic Patterning Sequence</p></figcaption></figure>

## Parameters

<table><thead><tr><th width="262"></th><th width="116"></th><th width="213"></th><th></th></tr></thead><tbody><tr><td>HMDS Prebake Temperature</td><td>100°C</td><td>Resist Bake Temperature</td><td>100°C</td></tr><tr><td>HMDS Prebake Time</td><td>60s</td><td>Resist Bake Time</td><td>90s</td></tr><tr><td>HMDS Amount (Drops)</td><td>2</td><td>Exposure Pattern</td><td>link</td></tr><tr><td>HMDS Spin Speed</td><td>4000 rpm</td><td>Exposure Source</td><td>Stepper V1</td></tr><tr><td>HMDS Spin Time</td><td>20s</td><td>Exposure Time</td><td>4s</td></tr><tr><td>HMDS Bake Temperature</td><td>100°C</td><td>Exposure Dose</td><td></td></tr><tr><td>HMDS Bake Time</td><td>60s</td><td>Developer Type</td><td>AZ-400K</td></tr><tr><td>Resist Amount</td><td>2 drops</td><td>Developer Time</td><td>80s</td></tr><tr><td>Resist Spin Speed</td><td>4000 rpm</td><td>Developer Temperature</td><td>20°C</td></tr><tr><td>Resist Spin Time</td><td>30s</td><td></td><td></td></tr></tbody></table>

#### For More Detailed Process Parameters:

[Patterning Process Sheet](https://docs.google.com/spreadsheets/d/1JrOyISOwiZrRkdBT3utiHOze-yCluFcrFgd6_dhLPMw/edit#gid=38181110)

***

## Purpose

Patterning is the core of any micro/nanofabrication process, as it is used to mask etch and deposit steps. First we spin coat photoresist to deposit a thin layer. Then we use our maskless lithography stepper to expose our pattern in the resist with light. Finally we wash away the exposed region with developer. This leaves behind a resist pattern that is resistant to many types of acid and plasma etches. It can also be hard baked and used as a dielectric, or metal can be deposited on top of it for a lift off process. The procedure described here uses a positive resist, AZ-P4210, but negative resists also exist where unexposed areas become soluble.

See the appendix for useful resources about spin coating, our resist, and developer.

***

## Tools

1. [Spin Coater](https://docs.google.com/document/d/16tg5COz3QADQcWTJfgbuTBRsJrYIF2IFitKL2VLnr3I/edit?usp=sharing)
2. [Hot Plate](https://docs.google.com/document/d/14IZRb_CLO6zwDDNvO9dSkzYD5jisfbr-6na2exCk-T0/edit?usp=sharing)
3. Flashlight Jig or Maskless Lithography Stepper

## Materials

1. [Hexamethyldisilazane (HMDS) adhesion promoter](https://docs.google.com/document/d/1Wtk8l1dXzwlhdUSQaCBSIJ00-sB0tanP0AOklIOY0Ik/edit?usp=sharing)
2. AZ-4210 positive photoresist ([specsheet](https://www.microchemicals.com/micro/tds_az_p4000_series.pdf))
3. AZ-400K Developer
4. Acetone
5. Isopropanol
6. Deionized water
7. Evaporating dish

***

## Procedure

### Preparation

1. If you have already claimed a chip number, and opened its specific chip view data sheet, record your patterning data into that sheet. If you have NOT claimed a chip number, and have NOT begun recording data in a chip specific sheet, open this [central chip count](https://docs.google.com/spreadsheets/d/1MrqtnkHcNr5hekHpQHusBZJG4nrdcxDz7Yg5Emn9BMQ/edit#gid=0) sheet, claim the next available chip number, open the blank chip view sheet for that specific chip number and record all subsequent process data into it.&#x20;
2. [Cleave](https://docs.google.com/document/d/1UWZ_X2TpRqdOWOC8YGubfD7xW-dz4nRNzJk5c_mo4w0/edit?usp=sharing) the Si wafer into a \~1 cm x 1 cm square.
3. Dust off the wafer with the nitrogen gun

### Wafer Cleaning

1. In the fume hood, hold the wafer with tweezers over the sink.
2. Rinse the polished side of the wafer thoroughly with acetone, then isopropyl alcohol.
   1. The acetone leaves a residue that must be removed by the isopropyl alcohol rinse.
3. Blow the wafer dry with the nitrogen gun.
   1. Even when the wafer appears dry, there may still be moisture on the edges, so dry liberally.
4. Inspect with the naked eye and note any marks on the wafer.
   1. Marks present after cleaning are likely scratches that need to be documented so we observe their effect on the process.

### Spin Coat



<figure><img src="../../.gitbook/assets/spin_bake.png" alt=""><figcaption></figcaption></figure>

4. If previous steps required cleaning with solvents, pre-bake the wafer to dehydrate the surface.
5. If patterning on silicon, spin coat 1 drop of HMDS. Otherwise skip to 7.&#x20;
   1. Choose Time and RPM from [patterning data sheet](https://docs.google.com/spreadsheets/d/1T9-kXXxdD9c6KZh_iy1LGt8I8wGlmeVlIZmvBrkVQ2g/edit#gid=0)
6. Bake on the hot plate at 100°C for 30 seconds.
7. Spin coat as much photoresist as needed to mostly cover the chip, normally 2-3 drops
   1. Choose Time and RPM from [patterning data sheet](https://docs.google.com/spreadsheets/d/1T9-kXXxdD9c6KZh_iy1LGt8I8wGlmeVlIZmvBrkVQ2g/edit#gid=0)
   2.  If chip is having trouble sticking on o-ring either: try pressing top of chip while vacuum is on with some pressure to make a better seal (use plastic tweezers)

       ![](https://lh7-us.googleusercontent.com/BciCSAplFhLYkyUqJh4kPKxU3ONYgSHvfXDoACU_73Z-xF_lqWpIHO5CPtZGyt3n-I2zkU4y8P_jjom_DykU0BANy6GmklaMhCM_sEptYzvwVZ_GXsdCKMdNSUenD_o_2e8Nrk9LY7WXKRp42rtfLiU)
   3. Or, take o-ring off and clean then re-install.
8. Soft bake on the hot plate at 100°C for 90 seconds.

## Stepper Setup

1. Turn on the projector. Plug in the HDMI cable for the projector and the USB camera cable to your computer.
2. Plug in the Raspberry pi power adapter and press the button on the arduino nano to turn them on.
3. Set up the projector as a second screen on your computer’s  display settings.
4. Prepare patterns following [this guide](https://docs.google.com/document/d/1KSepVb3Hcj588Dh-XTc7v-McR3kzytuWSQJffmucU_Q)
5. Set up the patterning GUI util script
   1. Run the python script\
      It requires installing pillow and tkinter with pip3
   2. Move the black full-screen window to the projector (on windows, this is shift + win + L/R arrow)
   3. Use the three import buttons to select the desired images, these can be changed whenever. Make sure they are correct using the small previews
   4. Future mentions to GUI buttons will be in \[braces]
6. Put your image to be patterned in a Google Slides presentation. Example: [resolution tests](https://docs.google.com/presentation/d/16IsbOxES9O-imGjrv0Toe71-hkYhzWTv_O2MjYu2rck/edit?usp=sharing).&#x20;
   1. Put a black screen as the last slide in your presentation. This will be the non-exposing/”off” slide.
   2. Put another black screen as the second to last slide, this time adding a dark gray plus sign or other easily focusable feature. Ensure this feature is in an area that will either get exposed or isn’t used.

![](https://lh7-us.googleusercontent.com/AjvwQz8Y71m7Knqu636TT7OYoJrw6wIlNRHwAZwMsHg2LgaSShhtQDhUYRX2AObAnvlHiEntNSHZcHB3OZuI_vbjK_dz4LuvsMFfrz8_f3QoirlpsVRzvckBB8DvG5dvr_TEVvQG0orTsOdRoPfN1xY)<br>

7. Copy the flat field correction mask from here and paste it on top of your pattern in google slides. Select the mask and go to format options > set opacity to 50%.
8. In your browser, navigate to [http://172.26.165.101:5000/#](http://172.26.165.101:5000). This is how you control the stage. Press “cancel” when it prompts you to calibrate.
9. Open AmScope.
10. Split the screen so you can see the browser with the stage control and AmScope at the same time.

### Expose Using Maskless Photolithography Stepper![](https://lh7-us.googleusercontent.com/Lia8nB-zYR7jTZ-BAyqmLfcC8XK2Q42-5g-KZVExbk4D0nzauZuegzm6YqfFg7vUgbKnUz11yA1YtGhOd79ISMnL2um5PFiGz1qp1Hh6jT111mRUUD6Y6IsYOO9hQfpQFiYqEFeCN_8QwheGJPzJ7Ok)![](https://lh7-us.googleusercontent.com/_Naje8v1XmrtrmcESqpRnYjhoVvyEc6ViZ3egDPHCNkugYv681pdv_yyoats2KmE9W6yzcnTs1IO9Dyizc04d1Td6FHqgODATFVvMo_S8ceofZFW48t2ry1L-GlWfaQxyGqkEVp7m8bTS88C86akFhQ)

![](https://lh7-us.googleusercontent.com/dRSsmK-uKgAaM8xnmsnyGyFoSse-XgZyhkQLNxFy0nfpqHdhXPCFwxxRxx774ubOQq4IMprBGQ3V7TyDUGBukJoepKM7AoDqucc1jBXt6XKUJiGaf9argbg0wcPH_8xA9lnQkVPH7HIDa4pQAN5ZU8E)

1. Check that the red filter is inserted and the bandpass (UV) filter is out.
2. Place the chip with soft baked photoresist on the stage.
3. Press \[show red focus]&#x20;
4. Find your chip by moving it with tweezers, then rotate it so the pattern is the right way up.

<figure><img src="../../.gitbook/assets/redfocus.png" alt=""><figcaption><p>Example of focused view with red illuminuation</p></figcaption></figure>

16. Use the stage to rough focus and align. Use the arrow keys with the OpenFlexure control screen to move the stage. Use pg up/ pg down to move in Z. The plus sign grid pattern is useful for accurate focus.
17. Press \[clear] to project a black screen.
18. Move the Z stage by 1800 steps in +Z. This will switch from focusing in red to approximately focusing in UV.

<figure><img src="../../.gitbook/assets/image (4) (1) (1) (1) (1) (1) (1) (1) (1) (1).png" alt="" width="143"><figcaption><p>AmScope exposure and gain panel</p></figcaption></figure>

19. Turn the exposure time to 200-300ms and the gain all the way up on AmScope.
20. &#x20;Use an opaque, flat object to block the light coming out of the objective while you remove the red filter and insert the UV filter.

<figure><img src="../../.gitbook/assets/UVfocus.png" alt="" width="373"><figcaption><p>UV focus marks.</p></figcaption></figure>

21. Press \[show UV focus] to show UV focusing pattern. Use the Z axis to focus. Try to do this as quickly as possible to avoid unnecessary exposure. Press \[clear] at any point to hide the focusing image.
22. &#x20;Set the desired patterning time (in milliseconds)
23. &#x20;Press the big red \[pattern] button when ready.
24. &#x20;Move on to your next pattern and repeat. If you’re aligning with an underlying pattern you need to switch back to red. Otherwise you can try stepping over and exposing in UV without refocusing.

## Develop

<figure><img src="../../.gitbook/assets/developer_dish (1).png" alt="" width="375"><figcaption><p>Developer (Deionized water to AZ-400K 3:1) and DI water rinse.</p></figcaption></figure>

1. Refresh the developer if it has been out for more than 6 hours. Otherwise skip to step 3.
   1. Pour the used developer into the bottle labeled "developer waste"
   2. Rinse the evaporating dish with DI water.
   3. Pour about 30 mL of pre-diluted 3:1 AZ-400K developer solution into the evaporating dish labeled “AZ-400K 3:1”. For a sense of scale: in the dish above this should only be about 3mm tall of liquid (just enough to cover the surface of the chip)
   4. Fill another evaporating dish halfway with DI water.
2. Start the timer **at the same time as you drop the wafer into the developer**, photoresist side up.

<figure><img src="https://lh7-us.googleusercontent.com/axqPAnMxblPoWkChIuMie1_65E2vSqVRui4cz2N4oRSEIumZYhsVbAAb38c31E9rbLjrQ6miwgK5j8Dt--wry_KKysiIiK_0FhufkMqOvetXa1FrfFro0BzfPHbIRcoGSJuMWV7tX--tPwc-h8oI2HE" alt="" width="188"><figcaption><p>Agitate the developer</p></figcaption></figure>

5. Agitate the chip in the developer solution with quick, small circular motions. Watch [this video](https://drive.google.com/file/d/1C2APhZpUS7O2a-3hzmjMloyEuc7RCg1Z/view?usp=sharing) for proper technique.
6. 5 seconds before the end of the timer, pick up the chip and prepare to drop it into the water. The chip should **hit the water exactly at 0 seconds**.
   1. Note that development time includes all the time that developer is touching the chip, not just during agitation
7. Dry off the chip with compressed air.

## Inspect

1. Look at the chip with your bare eyes to help build an intuition for the process.
2. Put the chip under the microscope. Connect to the camera with your laptop and take pictures at 5X, 10X bright and dark field, 20X bright and dark field, and 50X.
   1. You can use the 10x or 20x objective and use the calibrated measuring system to determine feature sizes on your chip
3. Batch save then upload the folder to [Patterning Photos](https://drive.google.com/drive/folders/1-ON8-167CTyXiuhVdlI1_WMpKkx0M0a8?usp=share_link).
4. Paste a link to the folder in the last column of the patterning data sheet.
5. Put the chip away in a plastic box and label it with a serial number.

<figure><img src="https://lh7-us.googleusercontent.com/VXwgwFNreCqK2AwOaKCXhZBzbwyT4Rb94mn578uF9Eky_c-yzWojG3Y63RT89DR-o_y3zF_SqohF4liGo6DpLJJQRN0xEtdLU3f5A2W-8rhRnB4BnpuuJDDCcIZ0Ytd6vWb8F3H1CAbMUTnQY-biRMA" alt="" width="375"><figcaption><p>Inspection image demonstrating non-uniform exposure</p></figcaption></figure>

Right side: thicker lines and blurry edges. Left side: thin lines and sharp edges.

<figure><img src="../../.gitbook/assets/inspect1 (2).png" alt=""><figcaption><p>Inspection image showing blurring effect from defocused stepper</p></figcaption></figure>

<figure><img src="../../.gitbook/assets/inspect2 (1).png" alt=""><figcaption><p>Insprction image showing incsufficient develop or exposure</p></figcaption></figure>

## Safety

1. HMDS is a toxic, volatile chemical that should only be used in the fume hood.
2. Photoresist, while not as bad as HMDS, contains some nasty solvents and should be cleaned with acetone if it gets on anything other than chips and the spin coater.
3. AZ-400K developer is a strong base containing KOH. Use the appropriate precautions for working with bases. Only agitate the developer inside the fume hood to reduce the chance of droplets.<br>

***

### Additional Resources

See this webpage for in depth spin coating theory: [https://www.ossila.com/en-us/pages/spin-coating](https://www.ossila.com/en-us/pages/spin-coating)

[AZ-P4210 techsheet](https://www.microchemicals.com/micro/tds_az_p4000_series.pdf)

[AZ 400K developer](https://www.microchemicals.com/micro/info_az_400k_421k_Developer.pdf)

### Alternative Exposure Technique: 365nm Flashlight

13. Put on UV protection glasses.
14. Before placing the chip under the exposure area, turn on the flashlight and adjust the position of the UV meter’s sensor head to maximize the reading.&#x20;
    1. Depending on the battery level, this should be around 10 mW/cm2.
15. Turn off the flashlight, being careful not to move it out of position.
16. Place the chip on the plastic cap photoresist side up.&#x20;
17. Place the mask on the wafer. Gently press down to sandwich the two together.
    1. If the ThorLabs logo is correctly oriented then the chrome is facing you. Put that side face down towards the chip.
    2. Try not to slide the mask on the wafer because you’ll damage the photoresist.
18. Place the cap with the wafer and mask on top of the UV sensor.
19. Turn on the flashlight for the desired exposure time.
20. &#x20;Record the measured exposure time in the [spreadsheet](https://docs.google.com/spreadsheets/d/1T9-kXXxdD9c6KZh_iy1LGt8I8wGlmeVlIZmvBrkVQ2g/edit?usp=sharing)
    1. Does should be automatically calculated in the sheet based on exposure option used

File: standard-operating-procedures/patterning-sop-stepper-v2/photoresist-strip-sop.md
# Photoresist Strip SOP

<figure><img src="../../.gitbook/assets/image (11) (1) (1).png" alt="" width="256"><figcaption><p>Example of Photoresist on Surface of Chip</p></figcaption></figure>

<figure><img src="../../.gitbook/assets/image (12) (1) (1) (1).png" alt="" width="256"><figcaption><p>Photoresist Removed post-strip</p></figcaption></figure>

## Parameters

| Total Time                   | 1 minute   |
| ---------------------------- | ---------- |
| Acetone Spray Time           | 20 seconds |
| Isopropyl Alcohol Rinse Time | 10 seconds |
| Nitrogen Blow Dry Time       | 10 seconds |

***

## Purpose

Stripping removes all photoresist from a chip. This is typically done after an etch step is completed, though it can also be used to remove resist before etching if you need to redo patterning.

***

## Tools

1. Fume Hood with Sink
2. N2 gun

## Materials

1. Chip with photoresist
2. Acetone
3. Isopropanol

***

## Troubleshooting and Best Practices

<details>

<summary>Chip flying out of tweezers during nitrogen blow drying</summary>

Lie the chip flat on a cleanroom wipe surface while still holding it with the tweezers.&#x20;

Only apply nitrogen normal to the surface of the chip, so it presses against the cleanroom wipe instead of lifting it up.

</details>

***

## Procedure

### Stripping

1. Spray the entire chip with acetone
2. Rinse with IPA
   1. IPA must always be used _after_ acetone to remove any acetone residue
3. Dry with nitrogen gun until the surface is entirely dry
   1. This requires you to blow dry the back of the chip as well. Surface tension tends to pull the liquid towards the back

## Safety

Be sure to spray the chip over a sink. Do not use near source of high heat.

File: standard-operating-procedures/patterning-sop-stepper-v2/vacuum-spin-coater-sop.md
# Vacuum Spin Coater SOP

<figure><img src="https://lh5.googleusercontent.com/PeQ4mdAkcsU9BgZQGjO_-1_QUykEC97e3E14r-kcQ5yNKNKVaA_jeSSVBn6ofksXh1jq84XeEJCmV_Oaq8uDsv5srVARVdqIB9fWSSsleBkS6gm6TnXeti0nPTWcFKqrz0wf-Rlhk3CiPUu8Ci7uSqM" alt="" width="188"><figcaption><p><em>DIY Vacuum Spin Coater Hooked up to Rotary Vane Pump</em></p></figcaption></figure>

## Purpose

To apply a thin layer of wet chemicals to the surface of the chip, with sub-micron control.&#x20;

***

## Troubleshooting and Best Practices

<details>

<summary>Spin Coater is Stuck, the chuck tries to move but it stays in place</summary>

1. Remove the outer plastic vase that holds the residual photoresist and chemicals
2. Wet a cleanroom wipe with acetone and wipe the outside of the chuck and the inside of the plastic vase clean
3. Attempt to run the spin coater again
4. If the problem persists, run the spin coater without the plastic vase or any chip present, then press the acetone covered wipe against the chuck as it is spinning to get a thorough clean

</details>

***

## Procedure

1. Plug in the Spin coater and the vacuum pump (if either is not able to power on try hitting “reset” on the outlet)
2. Use the arrows on the touch screen to set the spin time and rpm
3. Use tweezers to place wafer onto the o-ring so that the chip completely covers the o-ring and will seal onto it
   1. Also attempt to center the chip on the o-ring as best you can. This will minimize the chances of it flying off.
4. Use a pipette to apply liquid on top of the wafer while it is seated in the spin coater. You only need a couple drops in the pipette, don't suck up extra.&#x20;
5. Close the HMDS/photoresist/SOG lid.
6. Close the spin coater lid
7. <mark style="background-color:orange;">SWITCH ON THE VACUUM PUMP!</mark>
8. Press “begin”
   1. This will begin a pre spin at 600 rpm
9. Press “coat”
10. When the spin time has been reached, the coater will automatically ramp down to rest
11. Open the lid and remove the wafer with tweezers

## Side Notes

If you hear the spin coater constantly beeping, this is normal. It does this because we are using a drone motor ESC, so it is programmed to make a noise after being at rest for a few minutes. It’s trying to help you find it 🙂

Feel free to turn it off using the switch in the front so the noise goes away.

<br>
