Repository: hacker-fab/gitbook

---
description: the first open-source semiconductor fab.
layout:
  width: default
  title:
    visible: false
  description:
    visible: false
  tableOfContents:
    visible: true
  outline:
    visible: true
  pagination:
    visible: false
  metadata:
    visible: true
  tags:
    visible: true
  actions:
    visible: true
  anchors:

visible: true
---

# Hacker Fab Documentation



<figure><img src=".gitbook/assets/Hacker Fab_Black w lilac.png" alt="" width="563"><figcaption></figcaption></figure>

<table data-view="cards"><thead><tr><th align="center"></th><th data-hidden data-card-target data-type="content-ref"></th><th data-hidden data-card-cover data-type="files"></th></tr></thead><tbody><tr><td align="center">discord.</td><td><a href="https://discord.gg/HFb3FKAxuX">https://discord.gg/HFb3FKAxuX</a></td><td></td></tr><tr><td align="center">github.</td><td><a href="https://github.com/hacker-fab">https://github.com/hacker-fab</a></td><td></td></tr><tr><td align="center">x.</td><td><a href="https://x.com/TheHackerFab">https://x.com/TheHackerFab</a></td><td></td></tr></tbody></table>

## <mark style="color:purple;">intro.</mark>

Our Goals:

1. Make a DIY version of every nanofabrication tool
2. Get there with collaborative open source hardware

Nanofabrication labs are expensive and inaccessible. Even STEM students at "prestigious institutions" have limited - if any - access to nanofabrication tools. Chips run our world. Everyone deserves access to the tools that make them. To ensure this level of access; cheap, open source, and easily replicable nanofabrication tools are needed. Labs that make and utilize these open source tools need to appear world wide. Hacker Fab is the open source fab project making this happen. As of August 2026, [**ten** Hacker Fabs have been established](https://app.gitbook.com/s/XgXjz6D0Vz2o0EOp8JO5/individual-fab-information), while others are underway. Multiple critical open source fab tools have been built, documented, and duplicated. Countless devices have been demonstrated with these tools, with documented process development.

Hacker Fab is made possible by a delocalized community of contributors. Hacker Fab can only grow to its full potential by gaining more contributors. Anyone can contribute, see the next section to learn how.

***

#### How to add your work to the gitbook:

1. Hit the button that says "contribute"
2. Find the appropriate spot in the gitbook to add your work. For new projects this may be a new page, for modifications to existing work this could be an edit or amendment to existing pages. Fill in your contributed content.
   1. Note, if you download your working document(s) (google docs for example) as zipped .html files, you can them import them directly to a new gitbook page. This will maintain most of the content and formatting from your working document(s).
3. Submit a merge request; select Jay Kunselman and Alexander Hakim as reviewers.
4. Expect a message approving your merge request, or asking for revisions to your merge request.

***

## this website.

This page is a home for all shared documentation. There are enough resources here to turn an empty room into one that fabricates simple IC's in a matter of months.&#x20;

Many pages are works-in-progress. It is natural for individual contributors' work-in-progress notes to exist on google drive, notion, etc. Links to these exist at the top of each page, however these notes **move to Gitbook as soon as possible**.

Any contributor can submit change requests with a free Gitbook account. All of this is on Github, but formatted nicely here on Gitbook. You can contribute directly through Github as well.

For the most up-to-date status on everything, join the [**Discord**](https://discord.gg/HFb3FKAxuX).

***

## fab toolkit.



<table data-view="cards"><thead><tr><th></th><th></th><th></th><th></th><th></th><th></th><th data-hidden data-card-cover data-type="files"></th><th data-hidden data-card-target data-type="content-ref"></th></tr></thead><tbody><tr><td>Lithography Stepper V2</td><td><a href="fab-toolkit/lithography-stepper/lithography-stepper-v2-build-work-in-progress.md">Build </a>for $3,015</td><td><a href="standard-operating-procedures/patterning-sop-stepper-v2/">SOP</a></td><td>Carnegie Mellon</td><td></td><td></td><td><a href=".gitbook/assets/IMG_6328 (1).jpg">IMG_6328 (1).jpg</a></td><td><a href="fab-toolkit/lithography-stepper/lithography-stepper-v2-build-work-in-progress.md">lithography-stepper-v2-build-work-in-progress.md</a></td></tr><tr><td>Vacuum Spin Coater V1</td><td><a href="fab-toolkit/spincoater/spin-coater-v1-build-to-do.md">Build</a> for $200</td><td><a href="standard-operating-procedures/patterning-sop-stepper-v2/vacuum-spin-coater-sop.md">SOP</a></td><td>Carnegie Mellon</td><td></td><td></td><td><a href=".gitbook/assets/spinner.jpg">spinner.jpg</a></td><td><a href="fab-toolkit/spincoater/spin-coater-v1-build-to-do.md">spin-coater-v1-build-to-do.md</a></td></tr><tr><td>RF Spu

File: standard-operating-procedures/boe-chemical-waste-disposal-sop-uwaterloo.md
# BOE chemical waste disposal SOP (UWaterloo)

## Purpose

To ensure the safe collection, storage, and disposal of buffered oxide etch (BOE) waste generated during silicon dioxide wet etching processes.

This SOP minimises risks associated with toxic fluoride exposure, corrosive chemical handling, and environmental contamination.

## Scope

This procedure applies to:

* HF solutions used for oxide etching
* Buffered oxide etch (NH₄F + HF)
* HF-contaminated rinse water
* Any fluoride-containing liquid waste generated during the etching process

## Responsibilities

**Operator**

* Follow waste collection procedures
* Label waste containers correctly
* Report spills immediately

**Process Lead / Lab Supervisor**

* Ensure proper containers and labels are available
* Verify waste storage compliance

## Required Equipment and Materials

* HF-compatible waste container (HDPE or polypropylene)
* Secondary containment tray (it catches chemicals if the primary container has leaks/spills)
* Hazardous waste labels
* PTFE or plastic funnels
* HF spill kit
* Calcium gluconate gel (for emergency exposure)
* HF safe gloves; safety glasses

## Waste Collection Procedure

### Step 1 – Preparation

* Ensure the waste container is made of HF-compatible plastic (never glass; HF dissolves glass).
* Verify the container is placed in secondary containment.

### Step 2 – Waste Transfer

* After etching, transfer the used HF/BOE solution into the designated HF waste container using a plastic funnel.
* Do not overfill containers&#x20;

### Step 3 – Rinse Waste

* Collect any HF-contaminated rinse water in the same labelled waste container unless instructed otherwise by lab policy.

### Step 4 – Labelling

* Chemical contents: HF / BOE with fluoride ions
* Hazard class: Corrosive, toxic
* Date
* Lab location
* Responsible researcher

## Storage Requirements

HF waste containers must:

* Be stored in secondary containment
* Remain closed when not in use
* Be kept in the designated chemical waste storage area
* Never be stored in glass containers

## Waste Disposal

When the container approaches 80% capacity:

1. Seal the container.
2. Submit a hazardous waste pickup request through the institutional chemical waste disposal system (e.g., Waterloo ESF).
3. Store waste in the designated waste accumulation area until pickup.

## Emergency Procedures

### Chemical Spill

* Evacuate area if necessary.
* Use HF spill kit to neutralize and contain the spill.
* Report incident to lab supervisor and safety office.

### Skin Exposure

* Immediately rinse affected area with running water for at least 15 minutes.
* Apply calcium gluconate gel to exposed area.
* Seek medical attention immediately.

## PPE Requirements

Personnel must wear:

* Lab coat
* Chemical-resistant gloves (HF-rated)
* Safety goggles
* Headgear + Face shield
* Neoprene apron

File: standard-operating-procedures/dry-oxide-growth-sop.md
---
description: SOP for dry oxide growth of 10nm SiO2
---

# Dry Oxide Growth SOP

<figure><img src="../.gitbook/assets/Screenshot 2024-02-06 at 3.58.46 PM.png" alt="" width="375"><figcaption><p>Silicon before and after oxidation</p></figcaption></figure>

## Parameters

| Temperature | 1100°C                     |
| ----------- | -------------------------- |
| Total Time  | 30 min (subject to change) |

## Purpose

The oxidation growth of the silicon layer creates a layer of insulation to prevent direct flow from the conducting MOSFET layer to the metal gate.

1. Tube Furnace ([ThermoFisher Manual](https://drive.google.com/file/d/1ZI5JLqLPNKlWIGWCSD1lCgYlSFpEnkOj/view?usp=sharing)) with fused silica tube
2. Fused silica rod
3. Fused silica microscope slide

## Tools

1. Tube Furnace ([ThermoFisher Manual](https://drive.google.com/file/d/1ZI5JLqLPNKlWIGWCSD1lCgYlSFpEnkOj/view)) with fused silica tube
2. Fused silica rod
3. Fused silica microscope slide

## Materials

1. Pure silicon chip (not pre-deposited)

## Procedure

### Pre-heating the Furnace

1. Turn on the furnace.
2. Press and hold “set/ent” for three seconds until “mode res” is showing. Press the up arrow twice until mode “LCL” is selected. Press “enter” once. Now the furnace will hold the temperature shown. Use the arrow keys to adjust and press “enter” once to set the setpoint.
3. Wait \~15 min for the furnace to come to temperature.
4. If the furnace stops and holds at a lower temperature than your setpoint, the high temperature alarm may be too low. Read the instructions on [page 6-7](https://drive.google.com/file/d/1ZI5JLqLPNKlWIGWCSD1lCgYlSFpEnkOj/view) to fix this.

### Inserting chips

<figure><img src="../.gitbook/assets/pasted image 0.png" alt=""><figcaption></figcaption></figure>

1. Put the <mark style="background-color:yellow;">fused silica</mark> microscope slide in the entrance of the tube. Do not use a regular borosilicate microscope slide, or it will melt inside the tube. The edge of a fused silica slide is pure white, while borosilicate is a little bit green.

<figure><img src="../.gitbook/assets/melted chip in tube furnace (1).jpg" alt=""><figcaption></figcaption></figure>

_A chip permanently fused to the tube furnace walls when improper slide was used_ :fire:

1. Place your chips on the slide.
2. Use the glass rod to push the slide into the center of the tube, being careful to not scratch the inside of the tube too much.  Start the timer.&#x20;
3. Place the rod on top of the tube furnace (it will be hot).

### Removing chips

1. Use the glass rod to push the slide to the other end of the tube.&#x20;
   1. Push the slide all the way to the end until it is reachable.
   2. Put the rod on top of the tube furnace (it will be hot).
2. Wait a few minutes for the slide to cool down.
3. Use metal tweezers to take the slide out. Don't use the orange ones because they don't close all the way.
4. Put the slide on a heat resistant surface and wait 5 minutes before handling the chip.

## Safety

The furnace is obviously very hot. Keep away from any hot parts of the furnace. The rod will heat up in the few seconds that it is inside the tube, so when removing it, only hold it by the end.

The rod and tube also channel heat out of their ends via internal reflection of radiation.

File: standard-operating-procedures/klayout-mask-generation-sop-1.md
# KLayout Mask Generation SOP 1

KLayout is an open-source layout viewer and editor that offers advanced GUI, is scriptable in Ruby or Python, and has built-in DRC support. We will discuss installation, setup, and use of DRC and macros.&#x20;



KLayout Installation\



1. Go to [this page](https://www.klayout.de/build.html) and select the correct operating system for your laptop.&#x20;
2. Follow the installation wizard’s instructions, and leave all options as default.

WARNING: If you install KLayout in an existing folder, the uninstaller will erase this folder including everything else there is! There are reports of users who by mistake installed KLayout in the root of the "C:" drive and the uninstaller tried to wipe the whole disk.



Once installed, there should be three versions of KLayout: an “editor” version, a “default” version, and a “viewer” version. The “editor” version will be used when you create your own layouts, while the “viewer” version is pulled up when opening an existing GDS file. While in the “viewer” version, edits cannot be made to the layout. \


<div data-full-width="false"><figure><img src="../.gitbook/assets/Screenshot from 2025-09-09 12-21-49.png" alt="" width="364"><figcaption></figcaption></figure></div>

## Setup of PCells, Macros, and DRC

You will need the files in [this folder](https://drive.google.com/drive/folders/10fb856yHOtwSbv5RT1vRa_qLb4SQHKYT?usp=drive_link).&#x20;



1. Open the “editor” version of KLayout.
2. In the top tab, click Macros >> Macro Development.&#x20;

<figure><img src="../.gitbook/assets/Screenshot from 2025-09-09 12-24-28.png" alt="" width="563"><figcaption></figcaption></figure>

3. A new Macro Development tab should appear. Select Ruby >> Local in the window on the left.&#x20;

<figure><img src="../.gitbook/assets/Screenshot from 2025-09-09 12-25-28.png" alt="" width="375"><figcaption></figcaption></figure>

4. Download [pcell\_library.lym](https://drive.google.com/file/d/1JijkHoVu9quq9iSQ7Mib-bWBgk_0gCtn/view?usp=sharing) in the folder. Inside the Local folder, right click and select Import, then select pcell\_library.lym. If there is another pcell file in the folder, delete it.&#x20;
5. Press the plain green Play button on the top right bar. This will instantiate the PCell Library, and you will now be able to use PMOS, NMOS, Resistor, and Template PCells.&#x20;
6. Now, click the Local - ruby branch folder in the left window (shown in the images above).
7. Download the [parse\_exposures.rb](https://drive.google.com/file/d/1VEl_1Nggwgb_9KoNtIeGUsoajrmQhJyJ/view?usp=sharing) file in the folder. Right click inside the left window, select Import, then select parse\_exposures.rb. Now you are able to use the GDS separating macro.&#x20;
8. Select DRC >> Local in the same left window&#x20;

<figure><img src="../.gitbook/assets/Screenshot from 2025-09-09 12-26-30.png" alt="" width="375"><figcaption></figcaption></figure>

9. Download [drc.lydrc](https://drive.google.com/file/d/1xfUWRz4_kFF4GF3Jgdy9Ezh_oDb34M-c/view?usp=sharing) from the folder, right click inside the left window, select Import, and import drc.lydrc. If there is another file inside the DRC tab, delete it.
10. Press the plain green Play button on the top right bar (shown in a previous image). This will allow you to use the set of DRC rules you have defined.&#x20;



## Creating A New Layout



1. To create a new layout, open the “editor” version of KLayout.
2. Click File >> New Layout.

<figure><img src="../.gitbook/assets/Screenshot from 2025-09-09 12-28-18.png" alt="" width="375"><figcaption></figcaption></figure>

3. Set the layer and database unit values in the popup window.&#x20;

Layers used for the PCell library written are: via (1/0), metal (2/0), poly (3/0), contact (4/0), ndiff (5/0), pdiff (6/0), nwell (7/0), psub (8/0)

Set the database unit to 1 um.

<figure><img src="../.gitbook/assets/Screenshot from 2025-09-09 12-29-08.png" alt="" width="375"><figcaption></figcaption></figure>

4. A new layout tab should be added.&#x20;

<figure><img src="../.gitbook/assets/Screenshot from 2025-09-09 12-29-40.png" alt="" width="375"><figcaption></figcaption></figure>

If you want to hide a layer, double click it in the Layers tab. If you want to adjust colors of each layer, go to View >> Layer Toolbox. To create a new layer, go to Edit >> Layer >> New Layer in the top left of the tab.&#x20;

<figure><img src="../.gitbook/assets/Screenshot from 2025-09-09 12-30-20.png" alt="" width="563"><figcaption></figcaption></figure>

5. To draw shapes in KLayout, use the tools in the top tab.&#x20;

<figure><img src="../.gitbook/assets/Screenshot from 2025-09-09 12-31-14.png" alt="" width="563"><figcaption></figcaption></figure>

“Box” will allow you to draw a box in the selected layer. “Polygon” allows you to draw a polygon in the selected layer. “Partial” allows you to drag and drop sides of your shape to change them.&#x20;

If you have a shape selected, pressing “q” will allow you to type in shape properties.

<figure><img src="../.gitbook/assets/Screenshot from 2025-09-09 12-32-07.png" alt="" width="563"><figcaption></figcaption></figure>

6. To add PCell components, click “Instance.” This will open up a tab on the right side of the window.&#x20;

If we want to select cells from the PCell Library we wrote, Click on “Library” and select “Lib - My PCell Library with Resistor.”&#x20;

If we want to select a different kind of PCell, press the magnifying glass next to “Cell” and the image to the right will pop up as a window. Select the cell you want and press “OK.”

<figure><img src="../.gitbook/assets/Screenshot from 2025-09-09 12-33-13.png" alt="" width="375"><figcaption></figcaption></figure>

7. To place a PCell, click on the grid where you want it to be placed. It will appear as a white box with text inside. If you want to view the layers, go to Display >> Full Hierarchy, and it will show the layers within the PCells.&#x20;

<figure><img src="../.gitbook/assets/Screenshot from 2025-09-09 12-34-11.png" alt="" width="563"><figcaption></figcaption></figure>

8. To adjust PCell parameters, go to Select, then click the PCell you want to change. Press “q”, then go to “PCell Parameters” and adjust the values as needed.&#x20;

<figure><img src="../.gitbook/assets/Screenshot from 2025-09-09 12-34-46.png" alt="" width="375"><figcaption></figcaption></figure>

## Designing and Exporting Masks



1. Open a new layout with the layer setup below.

via (1/0), metal (2/0), poly (3/0), contact (4/0), ndiff (5/0), pdiff (6/0), nwell (7/0), psub (8/0)\


2. Place a “Template” PCell instance where you want . This shows the size of one exposure and places the alignment marks. If your design has multiple exposures, place one “Template” PCell per exposure, like shown. Make sure the alignment marks are properly aligned. &#x20;

<figure><img src="../.gitbook/assets/Screenshot from 2025-09-09 12-35-44.png" alt="" width="563"><figcaption></figcaption></figure>

3. Place components, boxes, shapes, etc. to create the circuit/device array you want, then save the layout as a GDS file. MAKE NOTE OF WHERE THE LAYOUT IS SAVED.&#x20;
4. Click Macro >> Macro Development.&#x20;
5. Go to the Ruby tab inside the Macro Development window, then open parse\_exposures.&#x20;
6. Click the green play button with a line through it (highlighted below).&#x20;

<figure><img src="../.gitbook/assets/Screenshot from 2025-09-09 12-36-29.png" alt="" width="563"><figcaption></figcaption></figure>

This will run the macro, and create separate GDS files for each exposure (“Template” instance) inside the layout. The files will be titled template\_\<NUMBER>.gds, and will be stored inside the same folder as the original layout.&#x20;



7. Open the [Python GDS to PNG conversion code](https://colab.research.google.com/drive/1UIyKbsiybj_KhvRZ3DyzNe4eWdM8dEWq?usp=sharing).&#x20;
8. Upload all the template\_\<NUMBER>.gds files.
9. Adjust the parameters in the bottom-most block of code according to your Fabublox process.&#x20;

`num_exposures = 3 # List number of exposures in layout here`

`layers_dark = ["metal", "poly"] # List layers that blocks light where the pattern is`

`layers_clear = ["n+"] # List layers that lets light through where the pattern is`\


10. Click Runtime >> Run All. The mask PNGs will be generated inside the Files tab on the left.

<figure><img src="../.gitbook/assets/Screenshot from 2025-09-09 12-38-13.png" alt="" width="375"><figcaption></figcaption></figure>

To download a mask, hover over the file, press the three dots that appear on the right, and press “Download.”&#x20;

\

File: standard-operating-procedures/sputtering-sop.md
---
description: >-
  Guide to using the RF sputtering chamber. This is not a concise guide. You
  should understand the sputtering machine's design, function, and operating
  procedure well before interacting with it.
---

# Sputtering SOP

### Loading your chip and setting throw distance

1.  Put on nitrile gloves to prevent getting skin oils on or in the chamber and other equipment.

    <figure><img src="../.gitbook/assets/image (345).png" alt="" width="188"><figcaption></figcaption></figure>
2. Take the black frame from under the bench, and place it vertically in front of the chamber.&#x20;
3.  Wipe the top surface of the black frame with a clean room wipe to prevent transferring any contaminants to the top plate of the chamber.&#x20;

    <figure><img src="../.gitbook/assets/IMG_7495 (2).jpg" alt="" width="188"><figcaption></figcaption></figure>
4. Remove the top plate of the chamber and gently place it on the black frame, being careful to manage the gas lines and power lines attached to it.
5. To adjust the throw distance (distance between target and substrate), lift off the substrate plate and adjust the height of the 4 wing nuts used to support it.&#x20;
6. You can use a bubble level (located in the red bin below the bench) to ensure that the wings nut support the substrate plate in a flat plane.
7.  You can simply measure the distance between the substrate plate and target by using a ruler to look at the distance between the substrate plate and the top Viton gasket. The target surface sits 5/8" above the Viton gasket.&#x20;

    <figure><img src="../.gitbook/assets/IMG_7526.jpg" alt="" width="188"><figcaption></figcaption></figure>
8.  Place your chip in the center of the substrate plate. &#x20;

    <figure><img src="../.gitbook/assets/IMG_7497.jpg" alt="" width="188"><figcaption></figcaption></figure>
9. Place the top plate back onto the chamber, being careful not to introduce any contamination to the sealing surfaces.
10. Ensure the red alligator clip is grounding the top plate to the pump; it often unclips during the chip loading process.
11. Do not leave the top plate off for extended periods of time, as contaminates can accumulate in the chamber.

### Pumping down

1.  Ensure that the vent screw is hand tight. Do not over tighten.&#x20;

    <figure><img src="../.gitbook/assets/IMG_7501.jpg" alt="" width="188"><figcaption></figcaption></figure>
2. Double check that both mass flow controllers are set to 0 SCCM.&#x20;
3.  On the digital control unit, use the arrows to scroll to parameter 707.

    <figure><img src="../.gitbook/assets/image (346).png" alt="" width="188"><figcaption></figcaption></figure>
4. Set parameter 707 to 100% by simultaneously clicking both areas, then using right arrow to select 100%, then simultaneously clicking both arrows to set it at 100%. This sets the pump speed to its maximum value of 1000 Hz.
5. Use the arrows to scroll to parameter 340, which displays the pressure in hPa. Parameter 309, the pump speed in Hz, should also be visible on the DCU.
6. As the pump spins up to 1000Hz, ensure that the pressure is decreasing. It should reach the E-4 to E-5 range within a few minutes. It should also steadily speed up to 1000 Hz without getting stuck at any speed. If either of these happen, then something is wrong; you need to double check all your seals and consider if anything in the chamber could be outgassing. For example - alumina has very low outgassing but is porous, so if you exposed it to water, then the water will evaporate out of the alumina over an extended period of time.
7. Once the pump has reached 1000Hz smoothly, and chamber pressure is in the E-5 hPa range, it is time to wait \~24 hours for the pump to reach base pressure. This system is capable of 1.5 E-7 hPa, but may not reach it due to contamination build up in the chamber or ion-sealing surfaces. Ensure that the chamber reaches <5E-7 hPa before proceeding; otherwise, your films will not be high quality, especially films like aluminum that are very reactive with oxygen or water vapor.



### Reaching striking pressure and sputtering pressure



1.  Open the argon cylinder all the way (lefty loosey!):&#x20;

    <figure><img src="../.gitbook/assets/IMG_7507.jpg" alt="" width="188"><figcaption></figcaption></figure>
2. Ensure that the dual stage regulator has high pressure on the cylinder side and \~10-15 PSI on the chamber side.
3. On the Alicat mass flow controller, click the setpoint button, then use the select digit button, up button, and down button to set 10 SCCM. Hit the set button to actually begin flowing argon. Ensure that the MCF is flowing 10 +- .01 SCCM.
4. On the HiCube digital control unit, scroll to parameter 707.
5. Set parameter 707 to 100% by simultaneously clicking both areas, then using left arrow to select 25%, then simultaneously clicking both arrows to set it at 25%. This sets the pump speed to 250 Hz.
6. Use the arrows to scroll to parameter 340, which displays the pressure in hPa. Parameter 309, the pump speed, in Hz should also be visible on the DCU.
7.  Once the pump reaches 250Hz, it is time to make a map of flow rate and chamber pressure before striking plasma. This is necessary because when the plasma is on, the RF noise can disrupt the communication between the pressure gauge and digital control unit, giving inaccurate pressure readings. Do this by setting the MFC to various setpoints between 5 and 50 SCCM Ar. The chamber at CMU usually has the following flow-to-pressure relationship. If you're using O2, you can do this same process, but by adjusting the Ar and O2 flow rate simutlaneaously to ustain a constant O2:Ar flow ratio.



    | Flow SCCM | Pressure hPa |
    | --------- | ------------ |
    | 10        | 2.5E-3       |
    | 20        | 6.3E-3       |
    | 25        | 8.6E-3       |
    | 30        | 1.2E-2       |
    | 35        | 1.6E-2       |
    | 40        | 1.9E-2       |
    | 80        | 1E-1         |
8. Next, set Ar flow to approximately 80 sccm to achieve \~1E-1 hPa, which is the "striking pressure". Essentially, the electrical potential and pressure needed to strike a plasma are related through a non-monotonic curve, known as the Paschen curve. The goal is to strike the plasma at the minima of this curve. For our chamber, the minima of this curve has been experimentally determined to be near 1E-1 hPa.

### Striking the plasma, impedance matching, and depositing

1.  Ensure that the substrate shutter is in the blocking position.&#x20;

    <figure><img src="../.gitbook/assets/IMG_7506.jpg" alt="" width="188"><figcaption></figcaption></figure>
2.  Double-check that the alligator clip is connecting the top and bottom.&#x20;

    <figure><img src="../.gitbook/assets/image (347).png" alt="" width="188"><figcaption></figcaption></figure>
3.  Switch on the switching DC power supply. This should also power on the radio and the antenna tuner.&#x20;

    <figure><img src="../.gitbook/assets/IMG_7512.jpg" alt="" width="188"><figcaption></figcaption></figure>
4. Ensure the radio is set to 14 MHz.
5.  Turn the RF power on by taping the radio controller button down with a piece of tape as shown.&#x20;

    <figure><img src="../.gitbook/assets/IMG_7514 (1).jpg" alt="" width="188"><figcaption></figcaption></figure>
6. If the matching network has already been tuned for the target inside the chamber, then plasma will likely form immediately.
7.  If plasma does not form, you will need to adjust the TR tune knob until plasma does form.

    <figure><img src="../.gitbook/assets/IMG_7516.jpg" alt="" width="188"><figcaption></figcaption></figure>
8. If plasma still is not striking, one of the following may be the issue: the pressure may be off, the magnetron and target may not be set right, or the ground and signal may be shorted.
9.  Once the plasma is formed, use the TR tune knob to fine-tune the matching. The goal is to get the forward power > 90 watts, and the reflected power <10 watts. They do not always add up to 100.&#x20;

    <figure><img src="../.gitbook/assets/IMG_7517.jpg" alt="" width="188"><figcaption></figcaption></figure>
10. Lower to your selected sputtering pressure.
11. Carefully nudge the TR tune knob to fine-tune impedance matching again. If the plasma goes out, reset the Ar flow to \~80 SCCM, and repeat steps 1-10.
12. Note, the plasma is not always very stable below 1E-2 hPa.
13. Wait 15 minutes to ensure the target surface has been cleaned by the plasma bombardment. Then turn the shutter righty-tighty until it is no longer blocking the magnetron hole. When turning the shutter, avoid putting lateral force on it, as this could break the seal and ruin your sputtering run along with damaging the pump.&#x20;

    <figure><img src="../.gitbook/assets/IMG_7518.jpg" alt="" width="188"><figcaption></figcaption></figure>
14. Wait the intended dwell time.

    <figure><img src="../.gitbook/assets/IMG_7523 (2).jpg" alt="" width="188"><figcaption></figcaption></figure>
15. Untape the radio controller to turn the plasma off.

### Shutting down and retrieving the chip

Basically do everything in reverse

1. Set both MFCs to 0 SCCM.
2.  Close both Ar and O2 cylinders (righty-tighty!).

    <figure><img src="../.gitbook/assets/IMG_7507 (1).jpg" alt="" width="375"><figcaption></figcaption></figure>
3. Turn off the pump.
4. Turn off the switching DC power supply.
5. Switch off all 3 fans.
6. Wait until the pump reaches 0 Hz.
7. Slowly unscrew the pump vent. No need to fully remove it.
8. Wait until chamber pressure reaches >1E-3 hPa.
9. Put the black frame on top of the table and set the top plate on it. It may difficult to remove the top plate. If so, grip the base of the pressure gauge and Ar MFC then tilt it off.
10. Retrieve your chip with tweezers.
11. Put the top plate back on.

File: standard-operating-procedures/thermal-evaporator-sop.md
---
layout:
  title:
    visible: true
  description:
    visible: true
  tableOfContents:
    visible: true
  outline:
    visible: true
  pagination:
    visible: false
---

# Thermal Evaporator SOP

***

## Purpose

Thermal evaporation heats up a metal (in this case Aluminum) to really hot temperatures in order to evaporate it onto the chip. Evaporating metals like aluminum is what allows us to conduct electricity through our design.

***

## Procedure

1. Make sure the vacuum has been turned off for at least 5 minutes
2. Make sure pressure is at room pressure (~1000 hPa) as shown in Figure 2. If it is not, slowly open the valve (black knob on the right side of the vacuum) as shown in Figure 3, and release pressure one order of magnitude about every 15 seconds
3. Turn the two black knobs on the top of the blue box as shown in Figure 2, and open the lid
4. Unscrew any screws holding down the Tungsten coil as shown in Figure 5, and remove the coil
5. Tightly wrap aluminum around the Tungsten coil. This alloy is brittle so be careful and don't wrap too tightly if you have less aluminum you need to evaporate
6. Place Tungsten back and screw it in. Make sure it is straight
7. Put the yellow tape on the square box attached to the inside of the lid as shown in Figure 4, then peel off the clear layer on top of the tape
- Since aluminum often covers the square box, when you put the tape on, aluminum might stick to it and flake off and so you might lose grip. If the tape isn't sticking because of this, just do it again
8. Put your chip on the yellow tape as shown in Figure 4
9. Double check that the metal sheet at the back is not bent and still covering the vacuum as shown in Figure 5
10. Close the blue lid and screw the black knobs all the way
11. Close the vent all the way
12. Turn on the pump as shown in Figure 2
13. Screw the black knobs more since they tend to loosen after the pump turns on
14. Wait for the pressure on the screen to get under 1e-5 hPa as shown in Figure 2. This will take 30 min - 1 hr depending on how clean the inside of the chamber is (Baking the chips and trying not to touch the inside of the chamber too much will help speed this up)
15. Turn on the power source as shown in Figure 1
16. Press start on the computer as shown in Figure 1
17. Turn up the current on the power source as shown in Figure 1. Keep adjusting the current to keep the rate between 30-100 Angstroms/second until the thickness hits 5 Angstroms
- If you click the dial, you can change the digit.
- You will probably end up between 40-50 Amps. 
- The voltage and power will automatically change as you adjust the current so you do not need to worry about it.
- The pressure might increase to 1e-4 which is not a problem
- You may not get to 5 Angstroms so keep turning up the current but after 5 minutes, if you keep increasing past 55 Amps and it does not increase, the aluminum has probably already melted off. It is not a huge deal if the layer is thin but it is not ideal
18. After the thickness hits 5 Angstroms, turn off the power source
19. Press stop on the computer program
20. Turn off the vacuum pump. WAIT at least 5 minutes
21. After 5 minutes, slowly open the valve (black knob on the right side of the vacuum) and release pressure one order of magnitude about every 15 seconds

***

## Figures

<img src="https://github.com/user-attachments/assets/45b6cef9-a59e-49ac-9e6d-e5c5eee62e82" width="500" height="800"/>
<br />
<i>Figure 1: Program on computer next to thermal evaporator, Note green start button to start, rate (A/s) in the table, and thickness (Angstroms) in the table on the computer program. A (yellow circle) indicates the power supply on bottun and B (red circle) indicates the knob for adjusting current. </i>
<br />
<br />
<img src="https://github.com/user-attachments/assets/c198f0a0-b17d-47e0-bf79-81d34dd5721a" width="500" height="800"/>
<br />
<i>Figure 2: Front of thermal evaporator. A (red circle) indicates the screen which shows pressure while B (blue circles) indicates the lid's knobs and C (yellow circle) indicates the vacuum on/off button </i>
<br />
<br />
<img src="https://github.com/user-attachments/assets/59a587ee-ac2b-4714-ad02-7c1dfd0f0b84" width="500" height="800"/>
<br />
<i>Figure 3: Right side of thermal evaporator. A (blue circle) indicates the knob to close and open the vent </i>
<br />
<br />
<img src="https://github.com/user-attachments/assets/3a8de28a-9f92-4f90-a8e1-aaa95dfc43f4" width="500" height="800"/>
<br />
<i>Figure 4: Thermal evaporator with lid open. A (red circle) indicates where the tape and chip should be placed </i>
<br />
<br />
<img src="https://github.com/user-attachments/assets/ac94f7aa-9848-4896-9915-a45b899f118b" width="500" height="800"/>
<br />
<i>Figure 5: Inside of thermal evaporator. A (red circle) indicates the Tungsten coil, B (blue circles) screw the coil in place, and C (yelow circle) is the metal sheet blocking the vacuum </i>


***

File: standard-operating-procedures/tube-furnace-sop.md
---
layout:
  width: default
  title:
    visible: true
  description:
    visible: true
  tableOfContents:
    visible: true
  outline:
    visible: true
  pagination:
    visible: false
  metadata:
    visible: true
  tags:
    visible: true
  actions:
    visible: true
---

# Tube Furnace SOP



<figure><img src="../.gitbook/assets/image (16) (1) (1).png" alt="" width="256"><figcaption><p>Doped Silicon (grey) and Doped Gate Poly (dark blue) Resulting from Thermal Diffusion</p></figcaption></figure>

<figure><img src="https://lh3.googleusercontent.com/7qir7MnBPj-CUMSZWvlnCNPq5UV52gKTtnjRzcUaLVMF8-oqR11-48frpT_9RhUaT4LfpejWoQORQlAR0zCBQMYhZPg6n2mjp0EcBlpQsRGzJKBjwngtWeMu4vKebWMiOmyAfP3Ax9iW9IBCtzLPDQo" alt="" width="375"><figcaption><p>Tube Furnace</p></figcaption></figure>

## Parameters

| Temperature    | generally 1100°C                                   |
| -------------- | -------------------------------------------------- |
| Diffusion time | generally 30 min for defining source/drain regions |

***

## Purpose

The primary use of the tube furnace is for diffusion of dopant atoms into silicon. The incorpoation of dopant atoms into the Si lattice creates defects in the electronic structure, which are charge carriers, increasing the conductivity of the diffused region and making it either N or P type. Diffusion of a solid into another solid is quite slow, so high temperatures and long times are needed, hence the high-temperature tube furnace.

Our process uses spin on glass containing phosphorus for N doping and boron for P doping.

***

## Tools

1. Tube Furnace ([ThermoFisher Manual](https://drive.google.com/file/d/1ZI5JLqLPNKlWIGWCSD1lCgYlSFpEnkOj/view?usp=sharing)) with Quartz tube
2. Quartz rod
3. Quartz microscope slide, or Fused silica boat

## Materials

1. Chip with glass containing phosphorus or boron.

***

## Procedure

### Pre-heating the Furnace

1. Turn on the furnace.&#x20;
2. Press and hold “set/ent” for three seconds until “mode res” is showing. Press the up arrow twice until mode “LCL” is selected. Press “enter” once. Now the furnace will hold the temperature shown. Use the arrow keys to adjust and press “enter” once to set the setpoint.&#x20;
3. If the furnace stops and holds at a lower temperature than your setpoint, the high temperature alarm may be too low. Read the instructions on [page 6-7](https://drive.google.com/file/d/1ZI5JLqLPNKlWIGWCSD1lCgYlSFpEnkOj/view?usp=sharing) to fix this.

### Inserting chips

![](https://lh5.googleusercontent.com/wXurgh65gFX6Em6MDdvlSiRRvWrNOUFiQ3A_7IbE6lcTO1wunEGcIgzzVtXCno_Cqv61BXWATX3zHmQOIGmaiYzDI0crFLY7eiXBXj9PiV8cPImylx_-1X16ZSdvRn5DL9FhGQJJyTwVYr8ciRkIdB8)

1. Put the Quartz microscope slide in the entrance of the tube. Do not use a regular borosilicate microscope slide, or it will melt inside the tube. The edge of a fused silica slide is pure white, while borosilicate is a little bit green.



<figure><img src="../.gitbook/assets/image (1) (1) (1) (1) (1) (1) (1) (1).png" alt=""><figcaption><p>Differentiating Quartz from Borosilicate</p></figcaption></figure>

![](<../.gitbook/assets/melted chip in tube furnace.jpg>)

_A chip permanently fused to the tube furnace walls when improper slide was used_ :fire:

1. Place your chips on the slide.
2. Put on the heat resistant gloves.
3. Use the glass rod to push the slide into the center tube, being careful to not scratch the inside of the tube too much
   1. Measure out how far the glass rod needs to be pushed in to place the chips atthe center of the tube furnace.
4. The rod is extremely hot, and will auto ignite what it touches, or burn through flesh. carefully place it a top the tube furnace

### Removing chips

1. Use the glass rod to push the slide to the other end of the tube.
2. Wait a few minutes for the slide to cool down.
3. Use metal tweezers to take the slide out. place it on the upside down beaker to allow it to cool further
4. Wait 3 minutes before handling the chip.

***

## Safety

The furnace is obviously very hot. Keep away from any hot parts of the furnace. The rod will heat up in the few seconds that it is inside the tube, so when removing it, only hold it by the colder end.

The rod and tube also channel heat out of their ends via internal reflection of radiation.

<br>

***

<br>

File: standard-operating-procedures/wafer-cleaving-sop.md
---
layout:
  width: default
  title:
    visible: true
  description:
    visible: true
  tableOfContents:
    visible: true
  outline:
    visible: true
  pagination:
    visible: false
  metadata:
    visible: true
  tags:
    visible: true
  actions:
    visible: true
---

# Wafer Cleaving SOP

![](https://lh5.googleusercontent.com/WrEL2P-eEcnc9SOkBt02c8e-ecVWGcs1B4FsI21OduabHmqpJgFpk_zSAcmn05p0HwtcVK423fw0AwmjT9I0H0KFIwlPkjUMtVIV0alYvtHm6fUKZWAhBL0zuJbhBJ6Oa9xBKRRFN5y--xzKgJboR7w)

## Purpose

We pre-dice wafers in order to:&#x20;

* Limit the size of our DIY machines&#x20;
  * Decreases the necessary movement range of nanpositioners
  * Other machines can be sized down
* Increase experimental throughput
  * Decrease cost of each raw materials
  * Decrease risk of breaking chip
  * Ease chip handling

## Best Practices

See [this video](https://www.youtube.com/watch?v=MxjppY1iA4A) for reference

1. Open this [central chip count](https://docs.google.com/spreadsheets/d/1MrqtnkHcNr5hekHpQHusBZJG4nrdcxDz7Yg5Emn9BMQ/edit#gid=0) sheet, claim the next available chip number, open the blank chip view sheet for that specific chip number and record all subsequent process data into it.
2. Use a [diamond tipped scribe](https://docs.google.com/spreadsheets/d/1x1SKlcFd_YezeLDJ4mFUUFoybHkMIZpcm6by8iPltEY/edit?usp=sharing)
3. Lay the wafer on a hard, steady surface
   1. If the surface has some give, it will act as a spring when pressure is applied from the scribe
4. At an oblique angle, place the scribe tip at the edge of the flat side of the wafer&#x20;
   1. Flat edge marks crystal orientation, cleaving should be easier along certain crystallographic directions.
5. Push down, don't think too hard, cleave.
   1. It may also help to press down and drag the scribe tip 1 mm outwards to the edge of the wafer.
6. Don’t move chip around with the diamond scribe to avoid scratches
   1. Use [tweezers](https://docs.google.com/spreadsheets/d/1x1SKlcFd_YezeLDJ4mFUUFoybHkMIZpcm6by8iPltEY/edit?usp=sharing) to move once a cut is made
