Repository: hacker-fab/gitbook

---
description: the first open-source semiconductor fab.
layout:
  width: default
  title:
    visible: false
  description:
    visible: false
  tableOfContents:
    visible: true
  outline:
    visible: true
  pagination:
    visible: false
  metadata:
    visible: true
  tags:
    visible: true
  actions:
    visible: true
  anchors:

visible: true
---

# Hacker Fab Documentation



<figure><img src=".gitbook/assets/Hacker Fab_Black w lilac.png" alt="" width="563"><figcaption></figcaption></figure>

<table data-view="cards"><thead><tr><th align="center"></th><th data-hidden data-card-target data-type="content-ref"></th><th data-hidden data-card-cover data-type="files"></th></tr></thead><tbody><tr><td align="center">discord.</td><td><a href="https://discord.gg/HFb3FKAxuX">https://discord.gg/HFb3FKAxuX</a></td><td></td></tr><tr><td align="center">github.</td><td><a href="https://github.com/hacker-fab">https://github.com/hacker-fab</a></td><td></td></tr><tr><td align="center">x.</td><td><a href="https://x.com/TheHackerFab">https://x.com/TheHackerFab</a></td><td></td></tr></tbody></table>

## <mark style="color:purple;">intro.</mark>

Our Goals:

1. Make a DIY version of every nanofabrication tool
2. Get there with collaborative open source hardware

Nanofabrication labs are expensive and inaccessible. Even STEM students at "prestigious institutions" have limited - if any - access to nanofabrication tools. Chips run our world. Everyone deserves access to the tools that make them. To ensure this level of access; cheap, open source, and easily replicable nanofabrication tools are needed. Labs that make and utilize these open source tools need to appear world wide. Hacker Fab is the open source fab project making this happen. As of August 2026, [**ten** Hacker Fabs have been established](https://app.gitbook.com/s/XgXjz6D0Vz2o0EOp8JO5/individual-fab-information), while others are underway. Multiple critical open source fab tools have been built, documented, and duplicated. Countless devices have been demonstrated with these tools, with documented process development.

Hacker Fab is made possible by a delocalized community of contributors. Hacker Fab can only grow to its full potential by gaining more contributors. Anyone can contribute, see the next section to learn how.

***

#### How to add your work to the gitbook:

1. Hit the button that says "contribute"
2. Find the appropriate spot in the gitbook to add your work. For new projects this may be a new page, for modifications to existing work this could be an edit or amendment to existing pages. Fill in your contributed content.
   1. Note, if you download your working document(s) (google docs for example) as zipped .html files, you can them import them directly to a new gitbook page. This will maintain most of the content and formatting from your working document(s).
3. Submit a merge request; select Jay Kunselman and Alexander Hakim as reviewers.
4. Expect a message approving your merge request, or asking for revisions to your merge request.

***

## this website.

This page is a home for all shared documentation. There are enough resources here to turn an empty room into one that fabricates simple IC's in a matter of months.&#x20;

Many pages are works-in-progress. It is natural for individual contributors' work-in-progress notes to exist on google drive, notion, etc. Links to these exist at the top of each page, however these notes **move to Gitbook as soon as possible**.

Any contributor can submit change requests with a free Gitbook account. All of this is on Github, but formatted nicely here on Gitbook. You can contribute directly through Github as well.

For the most up-to-date status on everything, join the [**Discord**](https://discord.gg/HFb3FKAxuX).

***

## fab toolkit.



<table data-view="cards"><thead><tr><th></th><th></th><th></th><th></th><th></th><th></th><th data-hidden data-card-cover data-type="files"></th><th data-hidden data-card-target data-type="content-ref"></th></tr></thead><tbody><tr><td>Lithography Stepper V2</td><td><a href="fab-toolkit/lithography-stepper/lithography-stepper-v2-build-work-in-progress.md">Build </a>for $3,015</td><td><a href="standard-operating-procedures/patterning-sop-stepper-v2/">SOP</a></td><td>Carnegie Mellon</td><td></td><td></td><td><a href=".gitbook/assets/IMG_6328 (1).jpg">IMG_6328 (1).jpg</a></td><td><a href="fab-toolkit/lithography-stepper/lithography-stepper-v2-build-work-in-progress.md">lithography-stepper-v2-build-work-in-progress.md</a></td></tr><tr><td>Vacuum Spin Coater V1</td><td><a href="fab-toolkit/spincoater/spin-coater-v1-build-to-do.md">Build</a> for $200</td><td><a href="standard-operating-procedures/patterning-sop-stepper-v2/vacuum-spin-coater-sop.md">SOP</a></td><td>Carnegie Mellon</td><td></td><td></td><td><a href=".gitbook/assets/spinner.jpg">spinner.jpg</a></td><td><a href="fab-toolkit/spincoater/spin-coater-v1-build-to-do.md">spin-coater-v1-build-to-do.md</a></td></tr><tr><td>RF Spu

File: working-docs/dc-sputtering-wip.md
---
cover: ../.gitbook/assets/IMG_8215 2.jpg
coverY: -192.20406927023944
---

# ⚡ DC Sputtering (WIP)

## Preface

Although Waterloo's DC sputtering efforts began in 2024, the majority of work between Fall 2024 and Spring 2025 went undocumented. This page details the state and lessons learned of Waterloo's sputtering machine from the Summer of 2025 onwards. DC Sputtering was chosen primarily due to the relative accessibility of second-hand high voltage DC power supplies, although our long term goal is to move to an RF power supply.

**Contacts:**

* Skye Koh (@skyekoh)
* Eric Jessee (@eejay)

## Current Specifications (April 2026)

**Machine:**

* Chamber base pressure: 5 to 10mTorr  ✅
  * (Minimum pressure achievable by roughing pump)
* Max power: \~20W DC
  * Magnets will overheat after this threshold with sustained use

**Thin Films:**

* Copper Oxide / Copper&#x20;
* Aluminum
  * Resistance of \~100-200 Ω
  * Sputtered with Argon at a pressure of 200-300 mTorr

## Design

### Power Supply

In choosing a DC power supply, the voltage of the power source must be high enough to provide sufficient force to accelerate electrons until they carry enough kinetic energy to ionize the sputtering gas molecules on collision.

Our initial solution was to re-purpose existing power supplies designed for electrophoresis processes. On paper, these power supplies are capable of delivering the voltage and current required for sputtering, and are ubiquitous on the second-hand market. They are also generally designed with built in ground leakage and arc fault protections, which at first glance appear to be welcome safety features. For these reasons, in order to minimize cost and increase safety for initial testing, an electrophohresis supply was purchased second hand, pictured below. The drawbacks of this type of supply are discussed in the [_Lessons Learned_](dc-sputtering-wip.md#lessons-learned) section.

<figure><img src="../.gitbook/assets/image (394).png" alt="" width="347"><figcaption><p>Fischer Biotech FB600 Electrophoresis DC Power Supply</p></figcaption></figure>

### Vacuum Chamber Design

To minimize cost as well as design/manufacturing complexity, the chamber is comprised of a borosilicate glass bell jar, aluminum baseplate, Viton gasket, two electrical feedthroughs, and two KF inlet ports. The baseplate was manufactured using a milling machine in the school's student machine shop, although a drill press would suffice.&#x20;

{% columns %}
{% column %}
<figure><img src="../.gitbook/assets/Screenshot 2026-04-15 at 1.48.15 PM.png" alt="" width="250"><figcaption><p>Pyrex Vacuum Bell Jar</p></figcaption></figure>


{% endcolumn %}

{% column valign="middle" %}
<div align="center"><figure><img src="../.gitbook/assets/image (395).png" alt="" width="253"><figcaption><p>Chamber Exploded View</p></figcaption></figure></div>


{% endcolumn %}
{% endcolumns %}

The rest of the vacuum setup included a roughing pump connected by a KF hose, a vacuum gauge, and an Argon inlet controlled manually by an isolation valve and needle valve. KF connections were possible to minimize leaks. The overall schematic is shown below.

{% columns %}
{% column width="50%" %}
<figure><img src="../.gitbook/assets/IMG_89AAA547F33D-1.jpeg" alt="" width="375"><figcaption><p>Vacuum Schematic Diagram</p></figcaption></figure>
{% endcolumn %}

{% column width="50%" %}
<figure><img src="../.gitbook/assets/symbols.png" alt=""><figcaption><p>Vacuum Symbols Guide</p></figcaption></figure>
{% endcolumn %}
{% endcolumns %}

### Electrical Feedthroughs

The redesigned electrical feedthroughs were a significant breakthrough in reducing the pressure of the chamber by mitigating potential leak paths. These custom feedthroughs are made entirely from off-the-shelf low-cost components, comprised of a threaded rod, hex standoff, PTFE spacer, and Viton gasket. When the argon gas line is isolated from the chamber through the right-angle valve the chamber achieves a vacuum of 5 to 10mTorr, which is within the range of the maximum vacuum the roughing pump can pull, proving the effectiveness of the feedthrough.

<figure><img src="../.gitbook/assets/image (390).png" alt="" width="270"><figcaption><p>DIY Electrical Feedthroughs</p></figcaption></figure>

### Source Design

For ease of manufacturing, the size of the source was reduced to a diameter just over 30mm. The ground shield was improved to include a lip that partially covers the target to improve the plasma confinement and ensure only the target material is sputtered. Additionally, the magnet enclosure is made from mild steel to act as a pole piece, which provides a path for the magnetic flux to create an unbalanced magnetron, improving plasma confinement on the target.

<figure><img src="../.gitbook/assets/image (391).png" alt="" width="254"><figcaption><p>Sputtering Source Cross Section</p></figcaption></figure>

Because the goal of this source design was primarily to validate the design of the chamber, confinement of the plasma, and use of the DC power supply, the source design does not include active thermal management for the magnets. The next iteration will be designed with active cooling, either through air cooling or water cooling.&#x20;

### Testing and Deposition Results

The sputtering source achieved stable plasma confinement using an electrophoresis power supply with minimal arcing between 10-200mTorr.

<figure><img src="../.gitbook/assets/Screenshot 2026-04-15 at 3.09.12 PM.png" alt="" width="356"><figcaption><p>Plasma Confinement</p></figcaption></figure>

Many trials exhibited high resistivity, indicating impure films and the presence of copper oxide. The lack of turbopump or Argon mass flow controller on our machine limits our ability to deposit high-quality films.&#x20;

<figure><img src="../.gitbook/assets/image (393).png" alt=""><figcaption><p>Copper / Copper Oxide Sputtered on Glass Slide</p></figcaption></figure>

**May 2026 Update:**

With a slightly revised sputtering source, we were able to sputter a mirror-like aluminum film. However, by bringing operating at the power necessary to sputter the aluminum with this build, the magnets overheated and demagnetized.

{% columns %}
{% column %}
<figure><img src="../.gitbook/assets/IMG_8347.jpg" alt=""><figcaption><p>Revised Sputtering Source</p></figcaption></figure>


{% endcolumn %}

{% column %}
<figure><img src="../.gitbook/assets/IMG_8399.JPG" alt=""><figcaption><p>Aluminum film</p></figcaption></figure>
{% endcolumn %}
{% endcolumns %}

## Lessons Learned

### Power Supply

We were able to carry out many experiments with this supply, and were able to learn a lot about the characteristics of plasma formation and maintenance. Unfortunately, one of the main features that the power supply was chosen for (ground and arc fault protection) ended up being a major limitation, making it very difficult to strike and maintain plasma.&#x20;

As such, an electrophoresis power supply is unsuitable for this application, as the in-built safety features are not designed to tolerate plasma behaviour, and make it very difficult to use. In order to continue with the DC sputtering process, a custom power supply must be constructed, and other engineering controls should be put in place to account for the lack of arc and ground fault protection.



## Bill of Materials

Most raw materials were purchased from the UWaterloo Engineering Machine Shop. However, equivalents can be found on McMaster-Carr or a local metal supermarket.&#x20;

<table><thead><tr><th width="218.64453125">Part</th><th width="121.58203125">Source</th><th width="103.05078125">Price ($CAD)</th><th>Note</th></tr></thead><tbody><tr><td>1/2" 6061 Aluminum Chamber Baseplate</td><td>Raw Material</td><td>$24.81</td><td>Baseplate</td></tr><tr><td>Borosilicate Glass Vacuum Bell Jar</td><td>EBay</td><td>$205</td><td>Swap out for an ordinary thick borosilicate glass jar (at your own risk)</td></tr><tr><td>Cold Rolled Steel Magnet Enclosure</td><td>Raw Material</td><td>$3.14</td><td>Pole piece</td></tr><tr><td>Magnets (x5)</td><td><a href="https://a.co/d/02EJFKIB">Amazon</a>.ca</td><td>~$2</td><td>Plasma confinement</td></tr><tr><td>6061 Aluminum Ground Shield</td><td>Raw Material</td><td>$3.86</td><td>Sputter only target material + plasma confinement</td></tr><tr><td>Feedthrough Hardware </td><td>McMaster-Carr, Various</td><td>~$30</td><td>Electrical vacuum feedthroughs</td></tr><tr><td>Vacuum gauge</td><td><a href="https://a.co/d/0eWdi6Yr">Amazon</a>.ca</td><td>$141.19</td><td>0.001 mmHg resolution (allegedly)</td></tr><tr><td>KF16 Swing Clamps</td><td><a href="https://a.co/d/0dSjxHSt">Amazon</a>.ca</td><td>$64.87</td><td>Pack of 10</td></tr><tr><td>KF16 Bulkhead Clamps</td><td><a href="https://a.co/d/0bc1zuEU">Amazon</a>.ca</td><td>$100</td><td>x2</td></tr><tr><td>Total (Excluding roughing pump)</td><td></td><td>$574.87</td><td></td></tr></tbody></table>

## Next Steps

**Vacuum**

* Turbopump
  * Our team has just acquired an Edwards EXT70H Turbomolecular Pump and EXDC160 Drive Controller. Integrating this into our system will require a full resdesign of the vacuum chamber, as well as a custom control system and new power supply for the Turbopump.&#x20;
* Implement Mass Flow Controllers

**Power Supply**

* Design a new RF or DC Power Supply

**Sputtering Source**

* Active cooling (air cooled or water cooling)
